Repository: NazariiMed/sps

# SPS Sintering Data Smoothing and Regression

This project provides tools for analyzing and predicting the "Relative Piston Travel" in Spark Plasma Sintering (SPS) processes. It includes scripts for data exploration, smoothing, and regression modeling.

## Problem Overview

The original dataset contains "Rel. Piston Trav" values with limited precision, which results in numerous plateaus in the data (consecutive identical values). This lack of precision can hinder the performance of regression models. The smoothing scripts address this issue by adding controlled noise to break the plateaus while preserving the overall trends.

File: Data/fct20-082 graphite 4f 1800 (100) 16kN 5 min d20.csv (part 6 of 14)
No.;Date;Time;P.Time;AV Pyro top;AV control TC;AV TC upper ram;AV TC lower ram;AV Trafo Temp;SV Temperature  ;AV CZ Output;AV Press. Abs. 1;AV Press. Abs. 2;AV Thermovak;SV Rel. Pressure;AV Press. Rel.;SV Force        ;AV Force;AV Abs. Piston T;AV Rel. Piston T;AV Speed;AV Heating Power;U RMS;I RMS;Spare for I peak;SV Max. Temp TC ;SV Power limit  ;SV Jump to Pyro ;SV Pulse Time   ;SV Pause Time   ;SV Pulses Per Bu;SV Pause Between;SV Put on Force ;SV Speed        ;SV Max. Piston t;SV Abs. Pressure;SV Start Vacuum ;SV Open V1      
;;;;°C;°C;°C;°C;°C;°C    ;%;hPa;hPa;hPa;hPa   ;hPa;kN    ;kN;mm;mm;mm/min;kW;V;kA;kA;°C    ;%     ;°C    ;ms    ;ms    ;;ms    ;kN    ;mm/min;mm    ;hPa   ;hPa   ;hPa   
1156;7/30/2020;9:45:04 AM;0:19:15;957,6;68,1;52,2;64,5;40,1;959;43;0,14;8,42;8,60E-02;20;-129,9;16;16,3;61,12;0,41;-0,1;6,1;5,7;1,07;0,99;200;90;300;1;0;1;0;3;40;20;0;1;100
1157;7/30/2020;9:45:05 AM;0:19:16;959,9;68,1;52,2;64,6;40,1;960;42;0,14;8,413;8,60E-02;20;-129,9;16;16;61,12;0,41;-0,1;6;5,69;1,06;0,99;200;90;300;1;0;1;0;3;40;20;0;1;100
1158;7/30/2020;9:45:06 AM;0:19:17;962,4;68,2;52,2;64,6;40,1;962,2;43;0,14;8,413;8,60E-02;20;-129,9;16;16,3;61,12;0,41;-0,1;6;5,68;1,06;0,98;200;90;300;1;0;1;0;3;40;20;0;1;100
1159;7/30/2020;9:45:07 AM;0:19:18;962,4;68,2;52,2;64,6;40,2;964,2;43;0,14;8,412;8,60E-02;20;-129,9;16;16,1;61,11;0,4;-0,09;6;5,66;1,05;0,99;200;90;300;1;0;1;0;3;40;20;0;1;100
1160;7/30/2020;9:45:08 AM;0:19:19;964,7;68,4;52,2;64,7;40,2;965,2;43;0,14;8,415;8,60E-02;20;-129,9;16;16;61,11;0,4;-0,09;6;5,69;1,06;0,99;200;90;300;1;0;1;0;3;40;20;0;1;100
1161;7/30/2020;9:45:09 AM;0:19:20;964,7;68,6;52,3;64,7;40,2;967,2;43;0,14;8,415;8,60E-02;20;-129,9;16;16,5;61,11;0,4;-0,09;6;5,69;1,06;0,99;200;90;300;1;0;1;0;3;40;20;0;1;100
1162;7/30/2020;9:45:10 AM;0:19:21;969,4;68,8;52,3;64,8;40,2;969,2;43;0,14;8,41;8,60E-02;20;-129,9;16;16;61,11;0,4;-0,09;6;5,69;1,06;1;200;90;300;1;0;1;0;3;40;20;0;1;100
1163;7/30/2020;9:45:11 AM;0:19:22;969,4;68,8;52,3;64,8;40,2;970,2;43;0,14;8,41;8,60E-02;20;-129,9;16;16;61,11;0,4;-0,09;6;5,66;1,05;0,99;200;90;300;1;0;1;0;3;40;20;0;1;100
1164;7/30/2020;9:45:12 AM;0:19:23;971,5;69,2;52,3;64,9;40,2;972,3;43;0,14;8,416;8,60E-02;20;-129,9;16;16,2;61,11;0,4;-0,09;6,1;5,69;1,07;0,99;200;90;300;1;0;1;0;3;40;20;0;1;100
1165;7/30/2020;9:45:13 AM;0:19:24;973,7;69,2;52,4;65;40,2;974,3;43;0,14;8,416;8,60E-02;20;-129,9;16;16;61,1;0,39;-0,09;6,1;5,73;1,07;0,99;200;90;300;1;0;1;0;3;40;20;0;1;100
1166;7/30/2020;9:45:14 AM;0:19:25;973,7;69,4;52,4;65;40,3;975,3;43;0,14;8,415;8,60E-02;20;-129,9;16;16,7;61,1;0,39;-0,09;6,1;5,7;1,07;1;200;90;300;1;0;1;0;3;40;20;0;1;100
1167;7/30/2020;9:45:15 AM;0:19:26;975,9;69,4;52,4;65;40,3;977,3;43;0,14;8,421;8,60E-02;20;-129,9;16;15,9;61,1;0,39;-0,09;6;5,68;1,06;0,99;200;90;300;1;0;1;0;3;40;20;0;1;100
1168;7/30/2020;9:45:16 AM;0:19:27;978,1;69,6;52,5;65,1;40,3;979,3;43;0,14;8,424;8,60E-02;20;-129,9;16;16;61,1;0,39;-0,09;6,1;5,69;1,06;1;200;90;300;1;0;1;0;3;40;20;0;1;100
1169;7/30/2020;9:45:17 AM;0:19:28;978,1;69,7;52,5;65,1;40,3;980,3;43;0,14;8,424;8,60E-02;20;-129,9;16;16,5;61,1;0,39;-0,09;6,1;5,69;1,07;1;200;90;300;1;0;1;0;3;40;20;0;1;100
1170;7/30/2020;9:45:18 AM;0:19:29;980,4;69,7;52,5;65,2;40,3;982,5;43;0,14;8,416;8,60E-02;20;-129,9;16;16,1;61,1;0,39;-0,09;6,1;5,71;1,07;1;200;90;300;1;0;1;0;3;40;20;0;1;100
1171;7/30/2020;9:45:19 AM;0:19:30;982,6;69,9;52,6;65,3;40,3;983,5;44;0,14;8,416;8,60E-02;20;-129,9;16;16;61,1;0,39;-0,09;6,1;5,72;1,08;1;200;90;300;1;0;1;0;3;40;20;0;1;100
1172;7/30/2020;9:45:20 AM;0:19:31;982,6;70,1;52,6;65,3;40,4;985,5;44;0,14;8,419;8,70E-02;20;-129,9;16;16;61,09;0,38;-0,09;6,1;5,72;1,08;1,01;200;90;300;1;0;1;0;3;40;20;0;1;100
1173;7/30/2020;9:45:21 AM;0:19:32;985,2;70,3;52,7;65,4;40,4;987,5;44;0,14;8,415;8,70E-02;20;-129,9;16;16,2;61,09;0,38;-0,12;6,2;5,73;1,08;1,02;200;90;300;1;0;1;0;3;40;20;0;1;100
1174;7/30/2020;9:45:22 AM;0:19:33;985,2;70,3;52,7;65,4;40,4;988,5;44;0,14;8,415;8,60E-02;20;-129,9;16;16,2;61,09;0,38;-0,12;6,2;5,74;1,08;1,02;200;90;300;1;0;1;0;3;40;20;0;1;100
1175;7/30/2020;9:45:23 AM;0:19:34;990,1;70,5;52,7;65,6;40,4;990,5;43;0,141;8,415;8,70E-02;20;-129,9;16;16,2;61,09;0,38;-0,12;6,2;5,72;1,08;1,01;200;90;300;1;0;1;0;3;40;20;0;1;100
1176;7/30/2020;9:45:24 AM;0:19:35;990,1;70,7;52,8;65,6;40,5;992,5;44;0,141;8,415;8,70E-02;20;-129,9;16;16,5;61,09;0,38;-0,08;6,1;5,72;1,07;1,01;200;90;300;1;0;1;0;3;40;20;0;1;100
1177;7/30/2020;9:45:25 AM;0:19:36;992,5;70,9;52,8;65,6;40,5;993,7;43;0,141;8,414;8,70E-02;20;-129,9;16;16,2;61,09;0,38;-0,08;6,2;5,74;1,08;1,01;200;90;300;1;0;1;0;3;40;20;0;1;100
1178;7/30/2020;9:45:26 AM;0:19:37;994,6;70,9;52,8;65,7;40,5;995,7;44;0,141;8,414;8,60E-02;20;-129,9;16;16;61,08;0,37;-0,08;6,2;5,75;1,09;1,01;200;90;300;1;0;1;0;3;40;20;0;1;100
1179;7/30/2020;9:45:27 AM;0:19:38;996,9;71,1;52,9;65,8;40,5;997,7;43;0,141;8,416;8,70E-02;20;-129,9;16;16,2;61,08;0,37;-0,08;6,2;5,73;1,08;1,01;200;90;300;1;0;1;0;3;40;20;0;1;100
1180;7/30/2020;9:45:28 AM;0:19:39;996,9;71,1;52,9;65,8;40,5;998,7;44;0,141;8,416;8,70E-02;20;-129,9;16;16,1;61,08;0,37;-0,09;6,1;5,74;1,08;1,01;200;90;300;1;0;1;0;3;40;20;0;1;100
1181;7/30/2020;9:45:29 AM;0:19:40;999,3;71,3;52,9;65,9;40,6;1000,7;44;0,141;8,414;8,70E-02;20;-129,9;16;16,2;61,08;0,37;-0,09;6,2;5,73;1,08;1,01;200;90;300;1;0;1;0;3;40;20;0;1;100
1182;7/30/2020;9:45:30 AM;0:19:41;999,3;71,5;52,9;65,9;40,6;1001,7;44;0,141;8,414;8,70E-02;20;-129,9;16;16,2;61,08;0,37;-0,09;6,2;5,72;1,08;1,01;200;90;300;1;0;1;0;3;40;20;0;1;100
1183;7/30/2020;9:45:31 AM;0:19:42;1001,6;71,6;53;65,9;40,6;1003,8;44;0,141;8,416;8,70E-02;20;-129,9;16;16;61,08;0,37;-0,11;6,2;5,73;1,08;1,02;200;90;300;1;0;1;0;3;40;20;0;1;100
1184;7/30/2020;9:45:32 AM;0:19:43;1004,1;71,8;53,1;66,1;40,6;1005,8;44;0,141;8,418;8,70E-02;20;-129,9;16;16,2;61,07;0,36;-0,11;6,3;5,75;1,09;1,02;200;90;300;1;0;1;0;3;40;20;0;1;100
1185;7/30/2020;9:45:33 AM;0:19:44;1004,1;71,8;53,1;66,1;40,6;1006,8;44;0,141;8,418;8,70E-02;20;-129,9;16;16,2;61,07;0,36;-0,11;6,2;5,75;1,09;1,02;200;90;300;1;0;1;0;3;40;20;0;1;100
1186;7/30/2020;9:45:34 AM;0:19:45;1006,4;72;53,2;66,2;40,7;1008,8;44;0,141;8,421;8,70E-02;20;-129,9;16;16,2;61,07;0,36;-0,11;6,3;5,75;1,09;1,03;200;90;300;1;0;1;0;3;40;20;0;1;100
1187;7/30/2020;9:45:35 AM;0:19:46;1009,1;72;53,2;66,2;40,7;1010,8;44;0,141;8,424;8,70E-02;20;-129,9;16;16,2;61,07;0,36;-0,09;6,4;5,79;1,11;1,03;200;90;300;1;0;1;0;3;40;20;0;1;100
1188;7/30/2020;9:45:36 AM;0:19:47;1009,1;72,2;53,2;66,2;40,7;1011,8;44;0,141;8,424;8,70E-02;20;-129,9;16;16,4;61,07;0,36;-0,09;6,3;5,76;1,09;1,03;200;90;300;1;0;1;0;3;40;20;0;1;100
1189;7/30/2020;9:45:37 AM;0:19:48;1011,8;72,4;53,4;66,4;40,7;1014;44;0,141;8,42;8,70E-02;20;-129,9;16;16,2;61,06;0,35;-0,09;6,4;5,76;1,1;1,03;200;90;300;1;0;1;0;3;40;20;0;1;100
1190;7/30/2020;9:45:38 AM;0:19:49;1014,3;72,4;53,4;66,4;40,7;1015;44;0,141;8,42;8,70E-02;20;-129,9;16;16,1;61,06;0,35;-0,11;6,3;5,75;1,09;1,03;200;90;300;1;0;1;0;3;40;20;0;1;100
1191;7/30/2020;9:45:39 AM;0:19:50;1016,9;72,6;53,4;66,4;40,8;1017;44;0,141;8,419;8,70E-02;20;-129,9;16;16,1;61,06;0,35;-0,11;6,3;5,74;1,09;1,02;200;90;300;1;0;1;0;3;40;20;0;1;100
1192;7/30/2020;9:45:40 AM;0:19:51;1016,9;72,9;53,4;66,4;40,8;1018;44;0,141;8,418;8,70E-02;20;-129,9;16;16,3;61,06;0,35;-0,11;6,3;5,74;1,09;1,03;200;90;300;1;0;1;0;3;40;20;0;1;100
1193;7/30/2020;9:45:41 AM;0:19:52;1019,1;72,9;53,5;66,5;40,8;1020;44;0,141;8,419;8,70E-02;20;-129,9;16;16;61,06;0,35;-0,11;6,3;5,76;1,1;1,02;200;90;300;1;0;1;0;3;40;20;0;1;100
1194;7/30/2020;9:45:42 AM;0:19:53;1021,4;73;53,6;66,6;40,8;1022;44;0,141;8,419;8,70E-02;20;-129,9;16;16,1;61,05;0,34;-0,12;6,3;5,73;1,08;1,02;200;90;300;1;0;1;0;3;40;20;0;1;100
1195;7/30/2020;9:45:43 AM;0:19:54;1021,4;73,2;53,6;66,6;40,8;1023;44;0,141;8,422;8,70E-02;20;-129,9;16;16;61,05;0,34;-0,12;6,2;5,73;1,09;1,02;200;90;300;1;0;1;0;3;40;20;0;1;100
1196;7/30/2020;9:45:44 AM;0:19:55;1023,7;73,4;53,6;66,6;40,9;1025,2;44;0,141;8,424;8,70E-02;20;-129,9;16;15,8;61,05;0,34;-0,12;6,3;5,75;1,09;1,03;200;90;300;1;0;1;0;3;40;20;0;1;100
1197;7/30/2020;9:45:45 AM;0:19:56;1025,9;73,6;53,7;66,7;40,9;1027,2;44;0,141;8,425;8,70E-02;20;-129,9;16;16,1;61,05;0,34;-0,12;6,4;5,76;1,1;1,03;200;90;300;1;0;1;0;3;40;20;0;1;100
1198;7/30/2020;9:45:46 AM;0:19:57;1028,2;73,6;53,7;66,8;40,9;1028,2;44;0,141;8,425;8,70E-02;20;-129,9;16;16,3;61,05;0,34;-0,12;6,3;5,76;1,1;1,03;200;90;300;1;0;1;0;3;40;20;0;1;100
1199;7/30/2020;9:45:47 AM;0:19:58;1030,4;73,8;53,8;66,9;40,9;1030,2;44;0,141;8,425;8,70E-02;20;-129,9;16;16,3;61,04;0,33;-0,12;6,3;5,76;1,09;1,02;200;90;300;1;0;1;0;3;40;20;0;1;100
1200;7/30/2020;9:45:48 AM;0:19:59;1030,4;73,8;53,8;66,9;40,9;1032,2;44;0,141;8,428;8,70E-02;20;-129,9;16;16,3;61,04;0,33;-0,1;6,3;5,76;1,09;1,02;200;90;300;1;0;1;0;3;40;20;0;1;100
1201;7/30/2020;9:45:49 AM;0:20:00;1032,9;74;53,9;67;41;1033,2;44;0,141;8,428;8,70E-02;20;-129,9;16;16;61,04;0,33;-0,1;6,4;5,76;1,1;1,03;200;90;300;1;0;1;0;3;40;20;0;1;100
1202;7/30/2020;9:45:50 AM;0:20:01;1032,9;74,2;54;67;41;1035,3;45;0,141;8,428;8,70E-02;20;-129,9;16;16,3;61,04;0,33;-0,1;6,4;5,75;1,1;1,03;200;90;300;1;0;1;0;3;40;20;0;1;100
1203;7/30/2020;9:45:51 AM;0:20:02;1035,2;74,4;54;67;41;1037,3;45;0,141;8,428;8,80E-02;20;-129,9;16;16,4;61,04;0,33;-0,03;6,4;5,76;1,1;1,05;200;90;300;1;0;1;0;3;40;20;0;1;100
1204;7/30/2020;9:45:52 AM;0:20:03;1037,6;74,4;54;67,1;41;1038,3;44;0,141;8,428;8,80E-02;20;-129,9;16;16,5;61,04;0,33;-0,03;6,4;5,78;1,11;1,04;200;90;300;1;0;1;0;3;40;20;0;1;100
1205;7/30/2020;9:45:53 AM;0:20:04;1040;74,6;54,1;67,2;41,1;1040,3;44;0,141;8,428;8,80E-02;20;-129,9;16;16,5;61,04;0,33;-0,03;6,4;5,79;1,11;1,03;200;90;300;1;0;1;0;3;40;20;0;1;100
1206;7/30/2020;9:45:54 AM;0:20:05;1042,1;74,8;54,1;67,3;41,1;1042,3;44;0,141;8,428;8,80E-02;20;-129,9;16;16,4;61,04;0,33;-0,03;6,4;5,78;1,11;1,03;200;90;300;1;0;1;0;3;40;20;0;1;100
1207;7/30/2020;9:45:55 AM;0:20:06;1042,1;75;54,1;67,3;41,1;1044,3;45;0,141;8,43;8,80E-02;20;-129,9;16;16;61,04;0,33;-0,07;6,4;5,78;1,11;1,04;200;90;300;1;0;1;0;3;40;20;0;1;100
1208;7/30/2020;9:45:56 AM;0:20:07;1044,4;75;54,2;67,4;41,1;1045,3;44;0,141;8,433;8,80E-02;20;-129,9;16;16,2;61,03;0,32;-0,07;6,4;5,78;1,11;1,04;200;90;300;1;0;1;0;3;40;20;0;1;100
1209;7/30/2020;9:45:57 AM;0:20:08;1046,6;75,2;54,2;67,5;41,2;1047,5;44;0,141;8,433;8,80E-02;20;-129,9;16;16,3;61,03;0,32;-0,07;6,3;5,75;1,1;1,04;200;90;300;1;0;1;0;3;40;20;0;1;100
1210;7/30/2020;9:45:58 AM;0:20:09;1046,6;75,4;54,2;67,5;41,2;1048,5;45;0,141;8,432;8,80E-02;20;-129,9;16;16,4;61,03;0,32;-0,1;6,4;5,76;1,1;1,03;200;90;300;1;0;1;0;3;40;20;0;1;100
1211;7/30/2020;9:45:59 AM;0:20:10;1048,9;75,5;54,3;67,5;41,2;1050,5;45;0,141;8,43;8,80E-02;20;-129,9;16;16,2;61,03;0,32;-0,1;6,4;5,77;1,1;1,04;200;90;300;1;0;1;0;3;40;20;0;1;100
1212;7/30/2020;9:46:00 AM;0:20:11;1051,2;75,7;54,4;67,6;41,2;1052,5;44;0,141;8,431;8,80E-02;20;-129,9;16;16,3;61,03;0,32;-0,1;6,5;5,78;1,12;1,05;200;90;300;1;0;1;0;3;40;20;0;1;100
1213;7/30/2020;9:46:01 AM;0:20:12;1053,4;75,7;54,4;67,7;41,2;1053,5;44;0,141;8,431;8,80E-02;20;-129,9;16;16,3;61,03;0,32;-0,1;6,4;5,78;1,11;1,04;200;90;300;1;0;1;0;3;40;20;0;1;100
1214;7/30/2020;9:46:02 AM;0:20:13;1053,4;75,9;54,5;67,8;41,2;1055,5;45;0,141;8,428;8,80E-02;20;-129,9;16;16,3;61,02;0,31;-0,08;6,4;5,77;1,11;1,04;200;90;300;1;0;1;0;3;40;20;0;1;100
1215;7/30/2020;9:46:03 AM;0:20:14;1055,8;75,9;54,5;67,8;41,3;1057,7;45;0,141;8,431;8,80E-02;20;-129,9;16;16,5;61,02;0,31;-0,08;6,6;5,83;1,13;1,05;200;90;300;1;0;1;0;3;40;20;0;1;100
1216;7/30/2020;9:46:04 AM;0:20:15;1058,1;76,1;54,5;67,9;41,3;1058,7;44;0,141;8,435;8,80E-02;20;-129,9;16;16,4;61,02;0,31;-0,08;6,5;5,8;1,12;1,05;200;90;300;1;0;1;0;3;40;20;0;1;100
1217;7/30/2020;9:46:05 AM;0:20:16;1058,1;76,3;54,6;67,9;41,3;1060,7;45;0,141;8,435;8,80E-02;20;-129,9;16;16,6;61,02;0,31;-0,08;6,5;5,79;1,12;1,05;200;90;300;1;0;1;0;3;40;20;0;1;100
1218;7/30/2020;9:46:06 AM;0:20:17;1060,4;76,5;54,6;68;41,4;1062,7;45;0,141;8,426;8,80E-02;20;-129,9;16;16;61,02;0,31;-0,08;6,5;5,81;1,12;1,05;200;90;300;1;0;1;0;3;40;20;0;1;100
1219;7/30/2020;9:46:07 AM;0:20:18;1062,9;76,5;54,6;68;41,4;1063,7;45;0,141;8,426;8,80E-02;20;-129,9;16;16,6;61,02;0,31;-0,08;6,6;5,82;1,13;1,06;200;90;300;1;0;1;0;3;40;20;0;1;100
1220;7/30/2020;9:46:08 AM;0:20:19;1065,3;76,7;54,7;68,1;41,4;1065,7;44;0,141;8,428;8,80E-02;20;-129,9;16;16,5;61,02;0,31;-0,08;6,5;5,81;1,13;1,05;200;90;300;1;0;1;0;3;40;20;0;1;100
1221;7/30/2020;9:46:09 AM;0:20:20;1065,3;76,7;54,7;68,1;41,4;1066,7;45;0,142;8,427;8,80E-02;20;-129,9;16;16,6;61,02;0,31;-0,08;6,4;5,78;1,11;1,05;200;90;300;1;0;1;0;3;40;20;0;1;100
1222;7/30/2020;9:46:10 AM;0:20:21;1067,6;76,9;54,8;68,2;41,5;1068,8;45;0,142;8,426;8,80E-02;20;-129,9;16;16,5;61,01;0,3;-0,08;6,6;5,79;1,12;1,05;200;90;300;1;0;1;0;3;40;20;0;1;100
1223;7/30/2020;9:46:11 AM;0:20:22;1070,1;77,1;54,8;68,3;41,5;1070,8;45;0,142;8,437;8,80E-02;20;-129,9;16;16,3;61,01;0,3;-0,08;6,6;5,84;1,13;1,06;200;90;300;1;0;1;0;3;40;20;0;1;100
1224;7/30/2020;9:46:12 AM;0:20:23;1070,1;77,3;54,9;68,3;41,5;1071,8;45;0,142;8,437;8,90E-02;20;-129,9;16;16,4;61,01;0,3;-0,08;6,5;5,8;1,12;1,06;200;90;300;1;0;1;0;3;40;20;0;1;100
1225;7/30/2020;9:46:13 AM;0:20:24;1072,4;77,5;54,9;68,4;41,5;1073,8;45;0,142;8,428;8,90E-02;20;-129,9;16;16,7;61,01;0,3;-0,08;6,6;5,84;1,14;1,06;200;90;300;1;0;1;0;3;40;20;0;1;100
1226;7/30/2020;9:46:14 AM;0:20:25;1074,7;77,5;54,9;68,4;41,5;1074,8;44;0,142;8,421;8,90E-02;20;-129,9;16;16,6;61,01;0,3;-0,08;6,6;5,8;1,13;1,06;200;90;300;1;0;1;0;3;40;20;0;1;100
1227;7/30/2020;9:46:15 AM;0:20:26;1074,7;77,7;55;68,5;41,5;1076,8;45;0,142;8,421;8,90E-02;20;-129,9;16;16,6;61,01;0,3;-0,07;6,5;5,82;1,13;1,05;200;90;300;1;0;1;0;3;40;20;0;1;100
1228;7/30/2020;9:46:16 AM;0:20:27;1077,1;77,9;55,1;68,5;41,5;1079;45;0,142;8,423;8,90E-02;20;-129,9;16;16,6;61,01;0,3;-0,07;6,5;5,8;1,13;1,06;200;90;300;1;0;1;0;3;40;20;0;1;100
1229;7/30/2020;9:46:17 AM;0:20:28;1079,6;77,9;55,1;68,6;41,6;1080;45;0,142;8,423;8,90E-02;20;-129,9;16;17,1;61,01;0,3;-0,07;6,6;5,84;1,14;1,06;200;90;300;1;0;1;0;3;40;20;0;1;100
1230;7/30/2020;9:46:18 AM;0:20:29;1079,6;78,1;55,2;68,6;41,6;1082;45;0,142;8,423;8,90E-02;20;-129,9;16;16,7;61,01;0,3;-0,01;6,6;5,82;1,13;1,06;200;90;300;1;0;1;0;3;40;20;0;1;100
1231;7/30/2020;9:46:19 AM;0:20:30;1082,1;78,1;55,2;68,7;41,6;1083;45;0,142;8,436;8,90E-02;20;-129,9;16;16,6;61,01;0,3;-0,01;6,7;5,83;1,14;1,07;200;90;300;1;0;1;0;3;40;20;0;1;100
1232;7/30/2020;9:46:20 AM;0:20:31;1084,5;78,3;55,2;68,8;41,6;1085;45;0,142;8,436;8,90E-02;20;-129,9;16;17;61,01;0,3;-0,01;6,5;5,79;1,12;1,06;200;90;300;1;0;1;0;3;40;20;0;1;100
1233;7/30/2020;9:46:21 AM;0:20:32;1086,9;78,6;55,3;68,9;41,6;1087;45;0,143;8,434;8,90E-02;20;-129,9;16;16,6;61,01;0,3;-0,01;6,6;5,81;1,13;1,05;200;90;300;1;0;1;0;3;40;20;0;1;100
1234;7/30/2020;9:46:22 AM;0:20:33;1086,9;78,6;55,3;68,9;41,6;1088;45;0,143;8,434;8,90E-02;20;-129,9;16;16,6;61;0,29;-0,03;6,5;5,79;1,13;1,05;200;90;300;1;0;1;0;3;40;20;0;1;100
1235;7/30/2020;9:46:23 AM;0:20:34;1089,1;78,9;55,4;69,1;41,7;1090,2;45;0,143;8,434;8,90E-02;20;-129,9;16;16,5;61;0,29;-0,03;6,6;5,8;1,13;1,06;200;90;300;1;0;1;0;3;40;20;0;1;100
1236;7/30/2020;9:46:24 AM;0:20:35;1091,2;78,9;55,4;69,1;41,7;1092,2;45;0,143;8,428;9,00E-02;20;-129,9;16;16,3;60,98;0,27;-0,03;6,5;5,79;1,12;1,05;200;90;300;1;0;1;0;3;40;20;0;1;100
1237;7/30/2020;9:46:25 AM;0:20:36;1093,5;79,1;55,5;69,2;41,7;1093,2;45;0,143;8,428;9,00E-02;20;-129,9;16;16,4;60,98;0,27;-0,39;6,6;5,82;1,13;1,05;200;90;300;1;0;1;0;3;40;20;0;1;100
1238;7/30/2020;9:46:26 AM;0:20:37;1093,5;79,3;55,5;69,2;41,7;1095,2;45;0,143;8,438;9,00E-02;20;-129,9;16;16,6;60,98;0,27;-0,39;6,6;5,81;1,13;1,05;200;90;300;1;0;1;0;3;40;20;0;1;100
1239;7/30/2020;9:46:27 AM;0:20:38;1097,8;79,5;55,6;69,3;41,7;1097,2;45;0,143;8,444;9,00E-02;20;-129,9;16;16,6;60,98;0,27;-0,39;6,6;5,8;1,13;1,06;200;90;300;1;0;1;0;3;40;20;0;1;100
1240;7/30/2020;9:46:28 AM;0:20:39;1097,8;79,7;55,6;69,3;41,8;1099,2;45;0,143;8,436;9,00E-02;20;-129,9;16;16,5;60,98;0,27;-0,01;6,6;5,81;1,13;1,06;200;90;300;1;0;1;0;3;40;20;0;1;100
1241;7/30/2020;9:46:29 AM;0:20:40;1100;79,7;55,6;69,4;41,8;1100,3;45;0,143;8,433;9,00E-02;20;-129,9;16;16,1;60,98;0,27;-0,01;6,6;5,83;1,14;1,06;200;90;300;1;0;1;0;3;40;20;0;1;100
1242;7/30/2020;9:46:30 AM;0:20:41;1102,3;79,9;55,7;69,5;41,8;1102,3;46;0,143;8,433;9,00E-02;20;-129,9;16;15,7;60,96;0,25;-0,01;6,6;5,82;1,13;1,06;200;90;300;1;0;1;0;3;40;20;0;1;100
1243;7/30/2020;9:46:31 AM;0:20:42;1102,3;79,9;55,7;69,5;41,8;1104,3;45;0,143;8,432;9,00E-02;20;-129,9;16;15,8;60,95;0,24;-0,49;6,6;5,82;1,13;1,06;200;90;300;1;0;1;0;3;40;20;0;1;100
1244;7/30/2020;9:46:32 AM;0:20:43;1104,7;80,1;55,7;69,6;41,8;1105,3;45;0,143;8,422;9,00E-02;20;-129,9;16;16;60,95;0,24;-0,49;6,7;5,85;1,14;1,06;200;90;300;1;0;1;0;3;40;20;0;1;100
1245;7/30/2020;9:46:33 AM;0:20:44;1104,7;80,3;55,8;69,6;41,9;1107,3;46;0,143;8,422;9,00E-02;20;-129,9;16;16,5;60,94;0,23;-0,49;6,6;5,82;1,14;1,07;200;90;300;1;0;1;0;3;40;20;0;1;100
1246;7/30/2020;9:46:34 AM;0:20:45;1109,4;80,5;55,8;69,8;41,9;1109,5;45;0,143;8,423;9,00E-02;20;-129,9;16;16,8;60,94;0,23;-0,17;6,7;5,84;1,14;1,07;200;90;300;1;0;1;0;3;40;20;0;1;100
1247;7/30/2020;9:46:35 AM;0:20:46;1109,4;80,5;55,8;69,8;41,9;1110,5;45;0,143;8,423;9,00E-02;20;-129,9;16;16,6;60,94;0,23;-0,17;6,6;5,81;1,13;1,07;200;90;300;1;0;1;0;3;40;20;0;1;100
1248;7/30/2020;9:46:36 AM;0:20:47;1111,5;81;55,9;69,8;41,9;1112,5;45;0,143;8,423;9,00E-02;20;-129,9;16;16,3;60,94;0,23;-0,17;6,7;5,86;1,15;1,06;200;90;300;1;0;1;0;3;40;20;0;1;100
1249;7/30/2020;9:46:37 AM;0:20:48;1111,5;81;55,9;69,8;41,9;1113,5;46;0,143;8,423;9,00E-02;20;-129,9;16;16,7;60,94;0,23;-0,17;6,6;5,85;1,14;1,07;200;90;300;1;0;1;0;3;40;20;0;1;100
1250;7/30/2020;9:46:38 AM;0:20:49;1113,7;81,2;56;70;42;1115,5;46;0,143;8,429;9,00E-02;20;-129,9;16;16,4;60,94;0,23;-0,01;6,8;5,85;1,15;1,08;200;90;300;1;0;1;0;3;40;20;0;1;100
1251;7/30/2020;9:46:39 AM;0:20:50;1116;81,2;56;70;42;1117,5;46;0,143;8,438;9,00E-02;20;-129,9;16;16,6;60,94;0,23;-0,01;6,8;5,88;1,16;1,09;200;90;300;1;0;1;0;3;40;20;0;1;100
1252;7/30/2020;9:46:40 AM;0:20:51;1118,3;81,4;56;70,1;42;1118,5;45;0,143;8,438;9,00E-02;20;-129,9;16;16,5;60,94;0,23;-0,01;6,7;5,85;1,15;1,09;200;90;300;1;0;1;0;3;40;20;0;1;100
1253;7/30/2020;9:46:41 AM;0:20:52;1118,3;81,6;56,1;70,1;42;1120,7;46;0,143;8,439;9,00E-02;20;-129,9;16;16,2;60,94;0,23;0;6,7;5,84;1,15;1,08;200;90;300;1;0;1;0;3;40;20;0;1;100
1254;7/30/2020;9:46:42 AM;0:20:53;1120,6;81,8;56,2;70,2;42;1122,7;46;0,143;8,45;9,10E-02;20;-129,9;16;16,4;60,94;0,23;0;6,7;5,83;1,15;1,08;200;90;300;1;0;1;0;3;40;20;0;1;100
1255;7/30/2020;9:46:43 AM;0:20:54;1120,6;81,8;56,2;70,2;42;1122,7;46;0,143;8,45;9,10E-02;20;-129,9;16;16,4;60,94;0,23;0;6,7;5,83;1,15;1,08;200;90;300;1;0;1;0;3;40;20;0;1;100
1256;7/30/2020;9:46:44 AM;0:20:55;1122,9;82;56,2;70,3;42,1;1125,7;46;0,144;8,455;9,10E-02;20;-129,9;16;16,4;60,94;0,23;0;6,8;5,85;1,16;1,09;200;90;300;1;0;1;0;3;40;20;0;1;100
1257;7/30/2020;9:46:45 AM;0:20:56;1125,3;82;56,2;70,4;42,1;1126,6;46;0,144;8,453;9,10E-02;20;-129,9;16;15,8;60,93;0,22;-0,18;6,8;5,89;1,16;1,09;200;90;300;1;0;1;0;3;40;20;0;1;100
1258;7/30/2020;9:46:46 AM;0:20:57;1127,8;82,2;56,3;70,5;42,1;1128,6;45;0,144;8,453;9,10E-02;20;-129,9;16;15,6;60,91;0,2;-0,18;6,8;5,85;1,15;1,08;200;90;300;1;0;1;0;3;40;20;0;1;100
1259;7/30/2020;9:46:47 AM;0:20:58;1127,8;82,2;56,3;70,5;42,1;1129,6;46;0,144;8,454;9,10E-02;20;-129,9;16;15,6;60,91;0,2;-0,18;6,7;5,83;1,14;1,07;200;90;300;1;0;1;0;3;40;20;0;1;100
1260;7/30/2020;9:46:48 AM;0:20:59;1130,2;82,6;56,3;70,6;42,1;1131,8;46;0,144;8,454;9,10E-02;20;-129,9;16;15,6;60,9;0,19;-0,54;6,7;5,85;1,14;1,07;200;90;300;1;0;1;0;3;40;20;0;1;100
1261;7/30/2020;9:46:49 AM;0:21:00;1132,6;82,8;56,4;70,6;42,2;1133,8;46;0,144;8,456;9,10E-02;20;-129,9;16;15,2;60,9;0,19;-0,54;6,8;5,89;1,16;1,08;200;90;300;1;0;1;0;3;40;20;0;1;100
1262;7/30/2020;9:46:50 AM;0:21:01;1134,8;82,8;56,5;70,7;42,2;1134,8;45;0,144;8,456;9,10E-02;20;-129,9;16;15,9;60,89;0,18;-0,54;6,7;5,85;1,15;1,08;200;90;300;1;0;1;0;3;40;20;0;1;100
1263;7/30/2020;9:46:51 AM;0:21:02;1134,8;83;56,5;70,8;42,2;1136,8;46;0,144;8,461;9,10E-02;20;-129,9;16;15,5;60,89;0,18;-0,54;6,7;5,86;1,15;1,07;200;90;300;1;0;1;0;3;40;20;0;1;100
1264;7/30/2020;9:46:52 AM;0:21:03;1137,1;83,2;56,5;70,8;42,2;1138,8;46;0,144;8,46;9,10E-02;20;-129,9;16;15,6;60,89;0,18;-0,23;6,7;5,86;1,15;1,08;200;90;300;1;0;1;0;3;40;20;0;1;100
1265;7/30/2020;9:46:53 AM;0:21:04;1139,2;83,2;56,6;70,9;42,2;1139,8;46;0,144;8,46;9,10E-02;20;-129,9;16;15,5;60,89;0,18;-0,23;6,8;5,89;1,16;1,08;200;90;300;1;0;1;0;3;40;20;0;1;100
1266;7/30/2020;9:46:54 AM;0:21:05;1141,4;83,4;56,6;71;42,3;1141,8;45;0,144;8,464;9,10E-02;20;-129,9;16;15,5;60,88;0,17;-0,23;6,8;5,88;1,15;1,08;200;90;300;1;0;1;0;3;40;20;0;1;100
1267;7/30/2020;9:46:55 AM;0:21:06;1143,5;83,6;56,7;71,1;42,3;1144;46;0,144;8,461;9,10E-02;20;-129,9;16;15,5;60,88;0,17;-0,11;6,8;5,88;1,16;1,08;200;90;300;1;0;1;0;3;40;20;0;1;100
1268;7/30/2020;9:46:56 AM;0:21:07;1143,5;83,6;56,7;71,1;42,3;1145;46;0,144;8,461;9,10E-02;20;-129,9;16;15,5;60,88;0,17;-0,11;6,8;5,85;1,15;1,08;200;90;300;1;0;1;0;3;40;20;0;1;100
1269;7/30/2020;9:46:57 AM;0:21:08;1145,7;83,8;56,7;71,2;42,3;1147;46;0,144;8,457;9,10E-02;20;-129,9;16;15,6;60,87;0,16;-0,11;6,9;5,9;1,17;1,09;200;90;300;1;0;1;0;3;40;20;0;1;100
1270;7/30/2020;9:46:58 AM;0:21:09;1148,1;84;56,8;71,2;42,4;1149;47;0,144;8,457;9,10E-02;20;-129,9;16;15,5;60,87;0,16;-0,23;6,8;5,9;1,17;1,08;200;90;300;1;0;1;0;3;40;20;0;1;100
1271;7/30/2020;9:46:59 AM;0:21:10;1148,1;84,3;56,9;71,2;42,4;1151;47;0,144;8,447;9,10E-02;20;-129,9;16;15,3;60,87;0,16;-0,23;6,8;5,89;1,16;1,09;200;90;300;1;0;1;0;3;40;20;0;1;100
1272;7/30/2020;9:47:00 AM;0:21:11;1150,5;84,3;56,9;71,3;42,4;1152;46;0,144;8,447;9,10E-02;20;-129,9;16;15,5;60,86;0,15;-0,23;6,9;5,91;1,17;1,09;200;90;300;1;0;1;0;3;40;20;0;1;100
1273;7/30/2020;9:47:01 AM;0:21:12;1152,9;84,5;56,9;71,4;42,4;1154,1;46;0,144;8,45;9,10E-02;20;-129,9;16;15,3;60,86;0,15;-0,16;6,9;5,88;1,16;1,09;200;90;300;1;0;1;0;3;40;20;0;1;100
1274;7/30/2020;9:47:02 AM;0:21:13;1152,9;84,7;56,9;71,4;42,4;1155,1;46;0,144;8,45;9,10E-02;20;-129,9;16;15,4;60,86;0,15;-0,16;6,8;5,87;1,16;1,09;200;90;300;1;0;1;0;3;40;20;0;1;100
1275;7/30/2020;9:47:03 AM;0:21:14;1155,2;84,9;57;71,5;42,5;1157,1;46;0,144;8,45;9,10E-02;20;-129,9;16;15,5;60,86;0,15;-0,16;6,8;5,88;1,16;1,09;200;90;300;1;0;1;0;3;40;20;0;1;100
1276;7/30/2020;9:47:04 AM;0:21:15;1157,4;85,1;57;71,6;42,5;1159,1;46;0,144;8,458;9,10E-02;20;-129,9;16;15,5;60,85;0,14;-0,16;7;5,92;1,18;1,1;200;90;300;1;0;1;0;3;40;20;0;1;100
1277;7/30/2020;9:47:05 AM;0:21:16;1159,7;85,1;57,1;71,7;42,5;1160,1;46;0,144;8,459;9,10E-02;20;-129,9;16;15,6;60,85;0,14;-0,1;6,9;5,91;1,17;1,1;200;90;300;1;0;1;0;3;40;20;0;1;100
1278;7/30/2020;9:47:06 AM;0:21:17;1159,7;85,3;57,1;71,8;42,5;1162,1;47;0,144;8,459;9,10E-02;20;-129,9;16;15,5;60,85;0,14;-0,1;6,9;5,89;1,17;1,09;200;90;300;1;0;1;0;3;40;20;0;1;100
1279;7/30/2020;9:47:07 AM;0:21:18;1162;85,5;57,1;71,8;42,6;1164,3;47;0,144;8,459;9,10E-02;20;-129,9;16;16,2;60,85;0,14;-0,1;6,9;5,88;1,17;1,09;200;90;300;1;0;1;0;3;40;20;0;1;100
1280;7/30/2020;9:47:08 AM;0:21:19;1164,3;85,5;57,2;71,9;42,6;1165,3;46;0,144;8,464;9,10E-02;20;-129,9;16;15,9;60,85;0,14;-0,05;7;5,91;1,18;1,11;200;90;300;1;0;1;0;3;40;20;0;1;100
1281;7/30/2020;9:47:09 AM;0:21:20;1166,5;85,7;57,2;72;42,6;1167,3;46;0,144;8,464;9,10E-02;20;-129,9;16;15,8;60,85;0,14;-0,05;6,9;5,9;1,17;1,1;200;90;300;1;0;1;0;3;40;20;0;1;100
1282;7/30/2020;9:47:10 AM;0:21:21;1168,8;85,9;57,3;72,1;42,6;1169,3;46;0,144;8,468;9,10E-02;20;-129,9;16;16,2;60,85;0,14;-0,05;7;5,92;1,18;1,1;200;90;300;1;0;1;0;3;40;20;0;1;100
1283;7/30/2020;9:47:11 AM;0:21:22;1168,8;85,9;57,3;72,1;42,6;1169,3;46;0,144;8,468;9,10E-02;20;-129,9;16;16,2;60,85;0,14;-0,05;7;5,92;1,18;1,1;200;90;300;1;0;1;0;3;40;20;0;1;100
1284;7/30/2020;9:47:12 AM;0:21:23;1168,8;86,1;57,3;72,1;42,7;1171,3;47;0,144;8,468;9,10E-02;20;-129,9;16;16,3;60,85;0,14;0;6,9;5,91;1,18;1,1;200;90;300;1;0;1;0;3;40;20;0;1;100
1285;7/30/2020;9:47:13 AM;0:21:24;1171,3;86,1;57,3;72,2;42,6;1173,3;47;0,144;8,468;9,10E-02;20;-129,9;16;16,6;60,85;0,14;0;7;5,9;1,18;1,11;200;90;300;1;0;1;0;3;40;20;0;1;100
1286;7/30/2020;9:47:14 AM;0:21:25;1173,8;86,6;57,4;72,3;42,7;1175,5;47;0,144;8,468;9,10E-02;20;-129,9;16;16,5;60,85;0,14;0;7;5,9;1,18;1,11;200;90;300;1;0;1;0;3;40;20;0;1;100
1287;7/30/2020;9:47:15 AM;0:21:26;1173,8;86,6;57,4;72,3;42,7;1176,5;47;0,144;8,468;9,10E-02;20;-129,9;16;16,5;60,85;0,14;0;7;5,9;1,18;1,11;200;90;300;1;0;1;0;3;40;20;0;1;100
1288;7/30/2020;9:47:16 AM;0:21:27;1178,9;86,8;57,5;72,4;42,7;1178,5;46;0,144;8,469;9,10E-02;20;-129,9;16;16,6;60,85;0,14;0;7;5,91;1,18;1,11;200;90;300;1;0;1;0;3;40;20;0;1;100
1289;7/30/2020;9:47:17 AM;0:21:28;1178,9;87,1;57,5;72,4;42,8;1180,5;47;0,144;8,474;9,10E-02;20;-129,9;16;16,6;60,85;0,14;0;6,9;5,88;1,18;1,1;200;90;300;1;0;1;0;3;40;20;0;1;100
1290;7/30/2020;9:47:18 AM;0:21:29;1181,1;87,1;57,6;72,5;42,8;1181,5;46;0,144;8,475;9,10E-02;20;-129,9;16;16,6;60,85;0,14;0;7;5,92;1,19;1,1;200;90;300;1;0;1;0;3;40;20;0;1;100
1291;7/30/2020;9:47:19 AM;0:21:30;1181,1;87,3;57,6;72,6;42,8;1183,5;47;0,144;8,475;9,10E-02;20;-129,9;16;16,1;60,85;0,14;0;7;5,91;1,18;1,1;200;90;300;1;0;1;0;3;40;20;0;1;100
1292;7/30/2020;9:47:20 AM;0:21:31;1185,7;87,5;57,7;72,7;42,8;1185,5;46;0,144;8,477;9,10E-02;20;-129,9;16;15,9;60,84;0,13;0;7;5,9;1,18;1,11;200;90;300;1;0;1;0;3;40;20;0;1;100
1293;7/30/2020;9:47:21 AM;0:21:32;1185,7;87,5;57,7;72,7;42,8;1186,6;47;0,144;8,478;9,10E-02;20;-129,9;16;15,3;60,83;0,12;0;6,9;5,88;1,17;1,11;200;90;300;1;0;1;0;3;40;20;0;1;100
1294;7/30/2020;9:47:22 AM;0:21:33;1187,9;87,9;57,7;72,8;42,9;1188,6;46;0,144;8,476;9,10E-02;20;-129,9;16;15,2;60,81;0,1;-0,57;7;5,91;1,17;1,09;200;90;300;1;0;1;0;3;40;20;0;1;100
1295;7/30/2020;9:47:23 AM;0:21:34;1190,1;87,9;57,8;72,9;42,9;1190,6;47;0,144;8,476;9,10E-02;20;-129,9;16;15,1;60,81;0,1;-0,57;7;5,91;1,18;1,1;200;90;300;1;0;1;0;3;40;20;0;1;100
1296;7/30/2020;9:47:24 AM;0:21:35;1192,3;88,1;57,8;73;42,9;1191,6;47;0,144;8,476;9,10E-02;20;-129,9;16;15,5;60,81;0,1;-0,57;6,9;5,9;1,18;1,1;200;90;300;1;0;1;0;3;40;20;0;1;100
1297;7/30/2020;9:47:25 AM;0:21:36;1192,3;88,1;57,8;73;42,9;1193,6;47;0,144;8,476;9,10E-02;20;-129,9;16;15,1;60,8;0,09;-0,25;6,9;5,88;1,17;1,1;200;90;300;1;0;1;0;3;40;20;0;1;100
1298;7/30/2020;9:47:26 AM;0:21:37;1192,3;88,3;57,9;73,1;42,9;1194,6;47;0,144;8,476;9,10E-02;20;-129,9;16;15,4;60,8;0,09;-0,25;7;5,93;1,18;1,1;200;90;300;1;0;1;0;3;40;20;0;1;100
1299;7/30/2020;9:47:27 AM;0:21:38;1194,7;88,6;58;73,1;43;1196,8;47;0,144;8,475;9,10E-02;20;-129,9;16;15,4;60,8;0,09;-0,25;7,1;5,93;1,19;1,12;200;90;300;1;0;1;0;3;40;20;0;1;100
1300;7/30/2020;9:47:28 AM;0:21:39;1197,1;88,6;58;73,1;43;1198,8;47;0,144;8,479;9,10E-02;20;-129,9;16;15,5;60,8;0,09;-0,09;7;5,92;1,18;1,11;200;90;300;1;0;1;0;3;40;20;0;1;100
1301;7/30/2020;9:47:29 AM;0:21:40;1199,4;89;58,1;73,2;43;1200,8;47;0,144;8,482;9,10E-02;20;-129,9;16;15,8;60,8;0,09;-0,09;7;5,91;1,18;1,11;200;90;300;1;0;1;0;3;40;20;0;1;100
1302;7/30/2020;9:47:30 AM;0:21:41;1199,4;89;58,1;73,2;43;1201,8;47;0,144;8,482;9,00E-02;20;-129,9;16;15,4;60,79;0,08;-0,09;7;5,92;1,19;1,11;200;90;300;1;0;1;0;3;40;20;0;1;100
1303;7/30/2020;9:47:31 AM;0:21:42;1203,8;89,3;58,1;73,4;43,1;1203,8;47;0,144;8,485;9,00E-02;20;-129,9;16;15,3;60,79;0,08;-0,09;7;5,92;1,19;1,12;200;90;300;1;0;1;0;3;40;20;0;1;100
1304;7/30/2020;9:47:32 AM;0:21:43;1203,8;89,5;58,1;73,4;43,1;1205,8;47;0,144;8,489;9,00E-02;20;-129,9;16;15,4;60,79;0,08;-0,12;7;5,92;1,18;1,11;200;90;300;1;0;1;0;3;40;20;0;1;100
1305;7/30/2020;9:47:33 AM;0:21:44;1206;89,5;58,2;73,5;43,1;1206,8;47;0,144;8,492;9,00E-02;20;-129,9;16;15,6;60,79;0,08;-0,12;7,1;5,95;1,2;1,11;200;90;300;1;0;1;0;3;40;20;0;1;100
1306;7/30/2020;9:47:34 AM;0:21:45;1208,2;89,7;58,2;73,6;43,1;1209;48;0,144;8,492;9,00E-02;20;-129,9;16;15,8;60,79;0,08;-0,12;7,1;5,94;1,19;1,11;200;90;300;1;0;1;0;3;40;20;0;1;100
1307;7/30/2020;9:47:35 AM;0:21:46;1210,4;90;58,3;73,7;43,2;1211;47;0,144;8,492;9,00E-02;20;-129,9;16;15,4;60,79;0,08;-0,1;7,1;5,95;1,2;1,12;200;90;300;1;0;1;0;3;40;20;0;1;100
1308;7/30/2020;9:47:36 AM;0:21:47;1210,4;90;58,3;73,7;43,2;1212;47;0,144;8,498;9,00E-02;20;-129,9;16;15,4;60,78;0,07;-0,1;7;5,92;1,18;1,11;200;90;300;1;0;1;0;3;40;20;0;1;100
1309;7/30/2020;9:47:37 AM;0:21:48;1212,6;90,4;58,3;73,8;43,2;1214;47;0,144;8,498;9,00E-02;20;-129,9;16;15,4;60,78;0,07;-0,1;7,1;5,94;1,2;1,12;200;90;300;1;0;1;0;3;40;20;0;1;100
1310;7/30/2020;9:47:38 AM;0:21:49;1214,9;90,4;58,4;73,8;43,2;1216;47;0,144;8,5;9,00E-02;20;-129,9;16;15,5;60,78;0,07;-0,08;7,2;5,97;1,2;1,12;200;90;300;1;0;1;0;3;40;20;0;1;100
1311;7/30/2020;9:47:39 AM;0:21:50;1214,9;90,6;58,4;73,8;43,3;1217;47;0,144;8,5;9,00E-02;20;-129,9;16;15,3;60,78;0,07;-0,08;7,1;5,95;1,2;1,12;200;90;300;1;0;1;0;3;40;20;0;1;100
1312;7/30/2020;9:47:40 AM;0:21:51;1217,4;90,9;58,4;73,9;43,3;1219,1;47;0,144;8,5;9,00E-02;20;-129,9;16;15,4;60,78;0,07;-0,08;7,3;5,98;1,21;1,13;200;90;300;1;0;1;0;3;40;20;0;1;100
1313;7/30/2020;9:47:41 AM;0:21:52;1217,4;90,9;58,5;74;43,3;1220,1;48;0,144;8,5;9,00E-02;20;-129,9;16;15,5;60,78;0,07;-0,08;7,2;5,95;1,2;1,12;200;90;300;1;0;1;0;3;40;20;0;1;100
1314;7/30/2020;9:47:42 AM;0:21:53;1219,9;91,1;58,6;74,1;43,3;1222,1;48;0,144;8,5;9,00E-02;20;-129,9;16;16;60,77;0,06;-0,11;7,2;5,96;1,21;1,14;200;90;300;1;0;1;0;3;40;20;0;1;100
1315;7/30/2020;9:47:43 AM;0:21:54;1222,3;91,1;58,6;74,1;43,3;1224,1;48;0,144;8,512;9,00E-02;20;-129,9;16;15,7;60,77;0,06;-0,11;7,1;5,94;1,2;1,12;200;90;300;1;0;1;0;3;40;20;0;1;100
1316;7/30/2020;9:47:44 AM;0:21:55;1224,8;91,4;58,6;74,2;43,3;1225,1;47;0,144;8,512;9,00E-02;20;-129,9;16;15,4;60,77;0,06;-0,11;7,2;5,98;1,21;1,13;200;90;300;1;0;1;0;3;40;20;0;1;100
1317;7/30/2020;9:47:45 AM;0:21:56;1224,8;91,6;58,7;74,2;43,3;1227,3;48;0,144;8,522;9,00E-02;20;-129,9;16;15,7;60,77;0,06;-0,11;7,1;5,94;1,2;1,12;200;90;300;1;0;1;0;3;40;20;0;1;100
1318;7/30/2020;9:47:46 AM;0:21:57;1227,2;91,6;58,7;74,3;43,4;1228,3;47;0,144;8,537;9,00E-02;20;-129,9;16;15,3;60,76;0,05;-0,11;7,2;5,96;1,21;1,13;200;90;300;1;0;1;0;3;40;20;0;1;100
1319;7/30/2020;9:47:47 AM;0:21:58;1229,5;91,9;58,8;74,4;43,4;1230,3;47;0,144;8,537;9,00E-02;20;-129,9;16;15,2;60,76;0,05;-0,11;7,1;5,93;1,19;1,13;200;90;300;1;0;1;0;3;40;20;0;1;100
1320;7/30/2020;9:47:48 AM;0:21:59;1231,8;92,1;58,8;74,5;43,4;1232,3;47;0,144;8,538;9,00E-02;20;-129,9;16;15,3;60,76;0,05;-0,2;7,2;5,97;1,21;1,12;200;90;300;1;0;1;0;3;40;20;0;1;100
1321;7/30/2020;9:47:49 AM;0:22:00;1231,8;92,1;58,8;74,5;43,4;1233,3;48;0,144;8,538;9,00E-02;20;-129,9;16;15,3;60,76;0,05;-0,2;7,1;5,93;1,2;1,12;200;90;300;1;0;1;0;3;40;20;0;1;100
1322;7/30/2020;9:47:50 AM;0:22:01;1234;92,6;58,9;74,6;43,5;1235,3;48;0,144;8,53;9,00E-02;20;-129,9;16;15,7;60,75;0,04;-0,2;7,2;5,96;1,21;1,13;200;90;300;1;0;1;0;3;40;20;0;1;100
1323;7/30/2020;9:47:51 AM;0:22:02;1234;92,6;58,9;74,6;43,5;1236,3;48;0,144;8,53;9,00E-02;20;-129,9;16;15,5;60,75;0,04;-0,2;7,2;5,96;1,21;1,13;200;90;300;1;0;1;0;3;40;20;0;1;100
1324;7/30/2020;9:47:52 AM;0:22:03;1238,5;92,8;58,9;74,7;43,5;1238,5;47;0,144;8,529;9,00E-02;20;-129,9;16;15,2;60,75;0,04;-0,12;7,2;5,96;1,21;1,13;200;90;300;1;0;1;0;3;40;20;0;1;100
1325;7/30/2020;9:47:53 AM;0:22:04;1238,5;92,8;58,9;74,7;43,5;1240,5;48;0,144;8,525;9,00E-02;20;-129,9;16;15,3;60,75;0,04;-0,12;7,1;5,94;1,2;1,12;200;90;300;1;0;1;0;3;40;20;0;1;100
1326;7/30/2020;9:47:54 AM;0:22:05;1241;93;59;74,8;43,5;1241,5;47;0,144;8,525;9,00E-02;20;-129,9;16;15,4;60,75;0,04;-0,12;7,3;5,99;1,22;1,14;200;90;300;1;0;1;0;3;40;20;0;1;100
1327;7/30/2020;9:47:55 AM;0:22:06;1241;93,3;59,1;74,8;43,5;1243,5;48;0,144;8,53;9,00E-02;20;-129,9;16;15,8;60,74;0,03;-0,13;7,2;5,97;1,21;1,13;200;90;300;1;0;1;0;3;40;20;0;1;100
1328;7/30/2020;9:47:56 AM;0:22:07;1243,4;93,5;59,1;74,9;43,6;1245,5;48;0,144;8,537;9,00E-02;20;-129,9;16;15,5;60,74;0,03;-0,13;7,2;5,97;1,21;1,13;200;90;300;1;0;1;0;3;40;20;0;1;100
1329;7/30/2020;9:47:57 AM;0:22:08;1245,8;93,5;59,1;75;43,6;1246,5;48;0,144;8,537;9,00E-02;20;-129,9;16;15,6;60,74;0,03;-0,13;7,3;5,98;1,22;1,14;200;90;300;1;0;1;0;3;40;20;0;1;100
1330;7/30/2020;9:47:58 AM;0:22:09;1248,2;93,8;59,2;75,1;43,6;1248,6;47;0,144;8,531;9,00E-02;20;-129,9;16;15,4;60,74;0,03;-0,13;7,2;5,96;1,21;1,14;200;90;300;1;0;1;0;3;40;20;0;1;100
1331;7/30/2020;9:47:59 AM;0:22:10;1250,4;94,1;59,2;75,2;43,6;1250,6;48;0,144;8,531;9,00E-02;20;-129,9;16;15,4;60,73;0,02;-0,11;7,2;5,98;1,22;1,13;200;90;300;1;0;1;0;3;40;20;0;1;100
1332;7/30/2020;9:48:00 AM;0:22:11;1250,4;94,3;59,2;75,2;43,6;1251,6;48;0,144;8,531;9,00E-02;20;-129,9;16;15,3;60,73;0,02;-0,11;7,3;5,97;1,21;1,13;200;90;300;1;0;1;0;3;40;20;0;1;100
1333;7/30/2020;9:48:01 AM;0:22:12;1252,8;94,3;59,3;75,3;43,6;1253,6;48;0,144;8,526;9,00E-02;20;-129,9;16;15,4;60,73;0,02;-0,11;7,4;6;1,23;1,15;200;90;300;1;0;1;0;3;40;20;0;1;100
1334;7/30/2020;9:48:02 AM;0:22:13;1252,8;94,6;59,3;75,3;43,6;1254,6;48;0,144;8,526;9,00E-02;20;-129,9;16;15,4;60,73;0,02;-0,11;7,2;5,97;1,21;1,15;200;90;300;1;0;1;0;3;40;20;0;1;100
1335;7/30/2020;9:48:03 AM;0:22:14;1257,5;94,8;59,4;75,5;43,7;1257,6;47;0,144;8,527;9,00E-02;20;-129,9;16;15,4;60,73;0,02;-0,11;7,3;5,99;1,22;1,14;200;90;300;1;0;1;0;3;40;20;0;1;100
1336;7/30/2020;9:48:04 AM;0:22:15;1257,5;94,8;59,4;75,5;43,7;1258,8;48;0,144;8,53;9,00E-02;20;-129,9;16;15,6;60,73;0,02;-0,11;7,2;5,96;1,21;1,13;200;90;300;1;0;1;0;3;40;20;0;1;100
1337;7/30/2020;9:48:05 AM;0:22:16;1259,8;95,3;59,5;75,6;43,7;1260,8;48;0,144;8,531;9,00E-02;20;-129,9;16;16;60,73;0,02;-0,08;7,3;5,98;1,22;1,15;200;90;300;1;0;1;0;3;40;20;0;1;100
1338;7/30/2020;9:48:06 AM;0:22:17;1259,8;95,3;59,5;75,6;43,7;1261,8;48;0,144;8,531;9,00E-02;20;-129,9;16;15,6;60,73;0,02;-0,08;7,2;5,97;1,22;1,15;200;90;300;1;0;1;0;3;40;20;0;1;100
1339;7/30/2020;9:48:07 AM;0:22:18;1262;95,6;59,6;75,7;43,8;1263,8;48;0,144;8,532;9,00E-02;20;-129,9;16;17,3;60,73;0,02;-0,08;7,3;5,99;1,22;1,15;200;90;300;1;0;1;0;3;40;20;0;1;100
1340;7/30/2020;9:48:08 AM;0:22:19;1264,5;95,5;59,5;75,8;43,8;1265,8;48;0,144;8,54;9,00E-02;20;-129,9;16;16,9;60,73;0,02;0;7,5;6,01;1,24;1,16;200;90;300;1;0;1;0;3;40;20;0;1;100
1341;7/30/2020;9:48:09 AM;0:22:20;1264,5;95,8;59,6;75,8;43,8;1266,8;48;0,144;8,54;9,00E-02;20;-129,9;16;16,5;60,73;0,02;0;7,3;5,99;1,23;1,16;200;90;300;1;0;1;0;3;40;20;0;1;100
1342;7/30/2020;9:48:10 AM;0:22:21;1266,9;96,1;59,7;75,8;43,8;1268,8;48;0,144;8,546;9,00E-02;20;-129,9;16;16,3;60,73;0,02;0;7,5;6,03;1,24;1,16;200;90;300;1;0;1;0;3;40;20;0;1;100
1343;7/30/2020;9:48:11 AM;0:22:22;1269,3;96,1;59,7;75,9;43,8;1271;48;0,144;8,55;9,00E-02;20;-129,9;16;16,4;60,73;0,02;0;7,3;5,98;1,22;1,15;200;90;300;1;0;1;0;3;40;20;0;1;100
1344;7/30/2020;9:48:12 AM;0:22:23;1271,8;96,3;59,7;76;43,8;1272;48;0,144;8,55;9,00E-02;20;-129,9;16;16,5;60,73;0,02;0;7,4;6,01;1,24;1,16;200;90;300;1;0;1;0;3;40;20;0;1;100
1345;7/30/2020;9:48:13 AM;0:22:24;1271,8;96,6;59,8;76;43,9;1274;49;0,144;8,55;9,00E-02;20;-129,9;16;16,5;60,73;0,02;0;7,3;5,98;1,23;1,15;200;90;300;1;0;1;0;3;40;20;0;1;100
1346;7/30/2020;9:48:14 AM;0:22:25;1274,1;96,8;59,8;76,2;43,9;1276;48;0,144;8,545;8,90E-02;20;-129,9;16;16,3;60,73;0,02;0;7,4;5,99;1,23;1,16;200;90;300;1;0;1;0;3;40;20;0;1;100
1347;7/30/2020;9:48:15 AM;0:22:26;1274,1;96,8;59,8;76,2;43,9;1277;49;0,144;8,545;8,90E-02;20;-129,9;16;16,1;60,72;0,01;-0,01;7,5;6,02;1,24;1,16;200;90;300;1;0;1;0;3;40;20;0;1;100
1348;7/30/2020;9:48:16 AM;0:22:27;1276,5;97,1;59,8;76,2;43,9;1278;48;0,144;8,533;8,90E-02;20;-129,9;16;16,2;60,72;0,01;-0,01;7,5;6,04;1,25;1,16;200;90;300;1;0;1;0;3;40;20;0;1;100
1349;7/30/2020;9:48:17 AM;0:22:28;1279;97,1;59,9;76,3;43,9;1280;48;0,144;8,539;8,90E-02;20;-129,9;16;16;60,72;0,01;-0,01;7,3;5,98;1,23;1,16;200;90;300;1;0;1;0;3;40;20;0;1;100
1350;7/30/2020;9:48:18 AM;0:22:29;1281,4;97,6;60;76,4;44;1282,1;48;0,144;8,545;8,90E-02;20;-129,9;16;15,8;60,71;0;-0,01;7,4;6,01;1,23;1,15;200;90;300;1;0;1;0;3;40;20;0;1;100
1351;7/30/2020;9:48:19 AM;0:22:30;1281,4;97,6;60;76,4;44;1283,1;48;0,144;8,545;8,90E-02;20;-129,9;16;15,4;60,71;0;-0,26;7,4;5,99;1,23;1,15;200;90;300;1;0;1;0;3;40;20;0;1;100
1352;7/30/2020;9:48:20 AM;0:22:31;1286,1;97,9;60,1;76,6;44;1285,1;48;0,144;8,548;8,90E-02;20;-129,9;16;15,4;60,7;-0,01;-0,26;7,4;5,99;1,23;1,16;200;90;300;1;0;1;0;3;40;20;0;1;100
1353;7/30/2020;9:48:21 AM;0:22:32;1286,1;97,9;60,1;76,6;44;1287,1;48;0,144;8,551;8,90E-02;20;-129,9;16;15,1;60,68;-0,03;-0,26;7,3;5,99;1,22;1,15;200;90;300;1;0;1;0;3;40;20;0;1;100
1354;7/30/2020;9:48:22 AM;0:22:33;1288,6;98,2;60,2;76,7;44;1288,1;48;0,144;8,551;8,90E-02;20;-129,9;16;15;60,68;-0,03;-0,61;7,4;6;1,23;1,15;200;90;300;1;0;1;0;3;40;20;0;1;100
1355;7/30/2020;9:48:23 AM;0:22:34;1288,6;98,4;60,3;76,7;44,1;1290,1;48;0,144;8,547;8,90E-02;20;-129,9;16;15,2;60,67;-0,04;-0,61;7,3;5,99;1,22;1,14;200;90;300;1;0;1;0;3;40;20;0;1;100
1356;7/30/2020;9:48:24 AM;0:22:35;1290,9;98,7;60,3;76,8;44,1;1292,3;48;0,144;8,547;8,90E-02;20;-129,9;16;15,1;60,67;-0,04;-0,61;7,3;5,99;1,22;1,15;200;90;300;1;0;1;0;3;40;20;0;1;100
1357;7/30/2020;9:48:25 AM;0:22:36;1293,2;98,7;60,3;77;44,1;1293,3;48;0,144;8,547;8,90E-02;20;-129,9;16;15,1;60,67;-0,04;-0,61;7,4;6,02;1,24;1,15;200;90;300;1;0;1;0;3;40;20;0;1;100
1358;7/30/2020;9:48:26 AM;0:22:37;1295,6;99;60,4;77;44,2;1295,3;48;0,144;8,55;8,90E-02;20;-129,9;16;15,6;60,67;-0,04;-0,2;7,4;6;1,23;1,15;200;90;300;1;0;1;0;3;40;20;0;1;100
1359;7/30/2020;9:48:27 AM;0:22:38;1297,7;99,2;60,4;77,1;44,2;1297,3;48;0,144;8,551;8,90E-02;20;-129,9;16;15,3;60,66;-0,05;-0,2;7,3;6;1,23;1,14;200;90;300;1;0;1;0;3;40;20;0;1;100
1360;7/30/2020;9:48:28 AM;0:22:39;1297,7;99,5;60,4;77,1;44,2;1298,3;48;0,144;8,55;8,90E-02;20;-129,9;16;15,8;60,66;-0,05;-0,2;7,4;5,99;1,23;1,15;200;90;300;1;0;1;0;3;40;20;0;1;100
1361;7/30/2020;9:48:29 AM;0:22:40;1299,9;99,5;60,5;77,2;44,2;1300,3;48;0,144;8,551;8,90E-02;20;-129,9;16;15,2;60,66;-0,05;0;7,4;6,02;1,24;1,15;200;90;300;1;0;1;0;3;40;20;0;1;100
1362;7/30/2020;9:48:30 AM;0:22:41;1302;99,7;60,5;77,2;44,2;1301,3;48;0,144;8,551;8,90E-02;20;-129,9;16;15,3;60,66;-0,05;0;7,4;6,01;1,23;1,15;200;90;300;1;0;1;0;3;40;20;0;1;100
1363;7/30/2020;9:48:31 AM;0:22:42;1302;100;60,6;77,2;44,3;1303,5;49;0,144;8,55;8,90E-02;20;-129,9;16;15,8;60,66;-0,05;0;7,3;6;1,23;1,14;200;90;300;1;0;1;0;3;40;20;0;1;100
1364;7/30/2020;9:48:32 AM;0:22:43;1304,2;100;60,6;77,3;44,3;1305,5;49;0,144;8,555;8,90E-02;20;-129,9;16;15,7;60,66;-0,05;-0,08;7,4;6;1,23;1,16;200;90;300;1;0;1;0;3;40;20;0;1;100
1365;7/30/2020;9:48:33 AM;0:22:44;1306,4;100,2;60,6;77,4;44,3;1306,5;49;0,144;8,555;8,90E-02;20;-129,9;16;15,2;60,66;-0,05;-0,08;7,4;6,02;1,24;1,16;200;90;300;1;0;1;0;3;40;20;0;1;100
1366;7/30/2020;9:48:34 AM;0:22:45;1306,4;100,2;60,6;77,4;44,3;1308,5;49;0,144;8,553;8,90E-02;20;-129,9;16;15,3;60,66;-0,05;-0,08;7,4;6,01;1,24;1,16;200;90;300;1;0;1;0;3;40;20;0;1;100
1367;7/30/2020;9:48:35 AM;0:22:46;1308,7;100,8;60,7;77,5;44,3;1310,5;49;0,144;8,557;8,90E-02;20;-129,9;16;15,9;60,66;-0,05;-0,05;7,5;6,03;1,24;1,17;200;90;300;1;0;1;0;3;40;20;0;1;100
1368;7/30/2020;9:48:36 AM;0:22:47;1308,7;100,8;60,7;77,5;44,3;1311,5;49;0,144;8,557;8,90E-02;20;-129,9;16;15,8;60,66;-0,05;-0,05;7,5;6,03;1,25;1,17;200;90;300;1;0;1;0;3;40;20;0;1;100
1369;7/30/2020;9:48:37 AM;0:22:48;1311,2;101,1;60,7;77,6;44,4;1313,6;49;0,144;8,549;8,90E-02;20;-129,9;16;15,5;60,66;-0,05;-0,05;7,5;6,02;1,25;1,17;200;90;300;1;0;1;0;3;40;20;0;1;100
1370;7/30/2020;9:48:38 AM;0:22:49;1313,7;101,4;60,8;77,8;44,4;1315,6;49;0,144;8,546;8,90E-02;20;-129,9;16;15,7;60,65;-0,06;-0,05;7,6;6,06;1,25;1,18;200;90;300;1;0;1;0;3;40;20;0;1;100
1371;7/30/2020;9:48:39 AM;0:22:50;1313,7;101,4;60,8;77,8;44,4;1316,6;49;0,144;8,546;8,90E-02;20;-129,9;16;15,5;60,65;-0,06;-0,11;7,5;6,04;1,25;1,17;200;90;300;1;0;1;0;3;40;20;0;1;100
1372;7/30/2020;9:48:40 AM;0:22:51;1318,6;101,7;60,8;78;44,4;1318,6;49;0,144;8,552;8,90E-02;20;-129,9;16;15,3;60,65;-0,06;-0,11;7,6;6,06;1,25;1,17;200;90;300;1;0;1;0;3;40;20;0;1;100
1373;7/30/2020;9:48:41 AM;0:22:52;1318,6;101,7;60,8;78;44,4;1319,6;49;0,144;8,555;8,90E-02;20;-129,9;16;15,9;60,64;-0,07;-0,11;7,6;6,04;1,24;1,17;200;90;300;1;0;1;0;3;40;20;0;1;100
1374;7/30/2020;9:48:42 AM;0:22:53;1320,9;101,9;60,9;78,1;44,5;1321,6;49;0,144;8,563;8,90E-02;20;-129,9;16;15,7;60,64;-0,07;-0,17;7,6;6,06;1,26;1,18;200;90;300;1;0;1;0;3;40;20;0;1;100
1375;7/30/2020;9:48:43 AM;0:22:54;1320,9;102,2;61;78,2;44,5;1323,6;49;0,144;8,563;8,90E-02;20;-129,9;16;15,8;60,64;-0,07;-0,17;7,6;6,07;1,26;1,17;200;90;300;1;0;1;0;3;40;20;0;1;100
1376;7/30/2020;9:48:44 AM;0:22:55;1323,1;102,5;61;78,2;44,5;1324,8;49;0,144;8,573;8,90E-02;20;-129,9;16;15,8;60,64;-0,07;-0,17;7,6;6,06;1,26;1,17;200;90;300;1;0;1;0;3;40;20;0;1;100
1377;7/30/2020;9:48:45 AM;0:22:56;1325,4;102,5;61;78,2;44,5;1326,8;49;0,144;8,572;8,90E-02;20;-129,9;16;15,5;60,63;-0,08;-0,17;7,5;6,02;1,24;1,16;200;90;300;1;0;1;0;3;40;20;0;1;100
1378;7/30/2020;9:48:46 AM;0:22:57;1327,6;103;61,1;78,3;44,5;1328,8;49;0,144;8,56;8,90E-02;20;-129,9;16;15,8;60,63;-0,08;-0,13;7,6;6,07;1,26;1,18;200;90;300;1;0;1;0;3;40;20;0;1;100
1379;7/30/2020;9:48:47 AM;0:22:58;1327,6;103;61,1;78,3;44,6;1329,8;49;0,144;8,56;8,90E-02;20;-129,9;16;15,8;60,63;-0,08;-0,13;7,6;6,05;1,25;1,17;200;90;300;1;0;1;0;3;40;20;0;1;100
