Repository: NazariiMed/sps

# SPS Sintering Data Smoothing and Regression

This project provides tools for analyzing and predicting the "Relative Piston Travel" in Spark Plasma Sintering (SPS) processes. It includes scripts for data exploration, smoothing, and regression modeling.

## Problem Overview

The original dataset contains "Rel. Piston Trav" values with limited precision, which results in numerous plateaus in the data (consecutive identical values). This lack of precision can hinder the performance of regression models. The smoothing scripts address this issue by adding controlled noise to break the plateaus while preserving the overall trends.

File: Data/fct20-083 graphite for fct20-075 1800 (100) 16kN 5 min d20.csv (part 7 of 14)
No.;Date;Time;P.Time;AV Pyro top;AV control TC;AV TC upper ram;AV TC lower ram;AV Trafo Temp;SV Temperature  ;AV CZ Output;AV Press. Abs. 1;AV Press. Abs. 2;AV Thermovak;SV Rel. Pressure;AV Press. Rel.;SV Force        ;AV Force;AV Abs. Piston T;AV Rel. Piston T;AV Speed;AV Heating Power;U RMS;I RMS;Spare for I peak;SV Max. Temp TC ;SV Power limit  ;SV Jump to Pyro ;SV Pulse Time   ;SV Pause Time   ;SV Pulses Per Bu;SV Pause Between;SV Put on Force ;SV Speed        ;SV Max. Piston t;SV Abs. Pressure;SV Start Vacuum ;SV Open V1      
;;;;°C;°C;°C;°C;°C;°C    ;%;hPa;hPa;hPa;hPa   ;hPa;kN    ;kN;mm;mm;mm/min;kW;V;kA;kA;°C    ;%     ;°C    ;ms    ;ms    ;;ms    ;kN    ;mm/min;mm    ;hPa   ;hPa   ;hPa   
1374;7/30/2020;11:17:02 AM;0:22:53;1318,1;99,4;57,9;74,1;45,6;1318,6;48;0,141;8,812;7,80E-02;20;-129,9;16;16,1;55,06;-0,12;-0,14;7,1;6,08;1,17;1,11;200;90;300;1;0;1;0;3;40;20;0;1;100
1375;7/30/2020;11:17:03 AM;0:22:54;1318,1;99,7;57,9;74,1;45,7;1320,6;49;0,141;8,813;7,80E-02;20;-129,9;16;16,4;55,06;-0,12;-0,14;7;6,04;1,16;1,09;200;90;300;1;0;1;0;3;40;20;0;1;100
1376;7/30/2020;11:17:04 AM;0:22:55;1320,4;99,7;58;74,2;45,7;1321,6;48;0,141;8,81;7,80E-02;20;-129,9;16;15,9;55,06;-0,12;-0,13;7,1;6,09;1,17;1,09;200;90;300;1;0;1;0;3;40;20;0;1;100
1377;7/30/2020;11:17:05 AM;0:22:56;1320,4;100;58,1;74,3;45,7;1323,6;49;0,141;8,81;7,80E-02;20;-129,9;16;16,1;55,06;-0,12;-0,13;7,1;6,07;1,17;1,1;200;90;300;1;0;1;0;3;40;20;0;1;100
1378;7/30/2020;11:17:06 AM;0:22:57;1324,9;100,3;58,1;74,4;45,7;1325,6;48;0,141;8,804;7,80E-02;20;-129,9;16;16,1;55,05;-0,13;-0,13;7,1;6,09;1,17;1,1;200;90;300;1;0;1;0;3;40;20;0;1;100
1379;7/30/2020;11:17:07 AM;0:22:58;1324,9;100,3;58,1;74,4;45,7;1326,6;48;0,141;8,804;7,80E-02;20;-129,9;16;16,4;55,05;-0,13;-0,14;7;6,05;1,16;1,1;200;90;300;1;0;1;0;3;40;20;0;1;100
1380;7/30/2020;11:17:08 AM;0:22:59;1327,1;100,8;58,2;74,4;45,8;1328,8;48;0,141;8,803;7,80E-02;20;-129,9;16;16,5;55,05;-0,13;-0,14;7,2;6,08;1,17;1,1;200;90;300;1;0;1;0;3;40;20;0;1;100
1381;7/30/2020;11:17:09 AM;0:23:00;1327,1;100,8;58,2;74,5;45,8;1329,8;49;0,141;8,803;7,80E-02;20;-129,9;16;15,9;55,05;-0,13;-0,14;7,1;6,09;1,17;1,1;200;90;300;1;0;1;0;3;40;20;0;1;100
1382;7/30/2020;11:17:10 AM;0:23:01;1331,7;101,1;58,3;74,6;45,8;1331,8;49;0,141;8,806;7,90E-02;20;-129,9;16;16,5;55,04;-0,14;-0,14;7,2;6,09;1,17;1,11;200;90;300;1;0;1;0;3;40;20;0;1;100
1383;7/30/2020;11:17:11 AM;0:23:02;1331,7;101,1;58,3;74,6;45,8;1333,8;49;0,141;8,808;7,90E-02;20;-129,9;16;16,1;55,04;-0,14;-0,13;7;6,07;1,16;1,1;200;90;300;1;0;1;0;3;40;20;0;1;100
1384;7/30/2020;11:17:12 AM;0:23:03;1334;101,3;58,3;74,7;45,8;1334,8;48;0,141;8,818;7,90E-02;20;-129,9;16;16,4;55,04;-0,14;-0,13;7,1;6,08;1,18;1,11;200;90;300;1;0;1;0;3;40;20;0;1;100
1385;7/30/2020;11:17:13 AM;0:23:04;1334;101,6;58,4;74,7;45,9;1336,8;49;0,141;8,818;7,90E-02;20;-129,9;16;16,4;55,04;-0,14;-0,13;7,1;6,08;1,17;1,1;200;90;300;1;0;1;0;3;40;20;0;1;100
1386;7/30/2020;11:17:14 AM;0:23:05;1336,4;101,9;58,4;74,8;45,9;1339;49;0,141;8,82;7,90E-02;20;-129,9;16;16,2;55,03;-0,15;-0,12;7,1;6,09;1,17;1,11;200;90;300;1;0;1;0;3;40;20;0;1;100
1387;7/30/2020;11:17:15 AM;0:23:06;1338,9;102,1;58,5;74,9;45,9;1341;49;0,141;8,818;7,80E-02;20;-129,9;16;16,6;55,03;-0,15;-0,12;7,2;6,1;1,18;1,11;200;90;300;1;0;1;0;3;40;20;0;1;100
1388;7/30/2020;11:17:16 AM;0:23:07;1341,4;102,1;58,5;74,9;45,9;1342;48;0,141;8,818;7,90E-02;20;-129,9;16;16,2;55,03;-0,15;-0,12;7,2;6,08;1,17;1,11;200;90;300;1;0;1;0;3;40;20;0;1;100
1389;7/30/2020;11:17:17 AM;0:23:08;1343,9;102,4;58,5;75;45,9;1344;49;0,141;8,813;7,90E-02;20;-129,9;16;16,4;55,03;-0,15;-0,16;7,1;6,1;1,18;1,1;200;90;300;1;0;1;0;3;40;20;0;1;100
1390;7/30/2020;11:17:18 AM;0:23:09;1343,9;102,7;58,5;75;46;1346;49;0,141;8,812;7,90E-02;20;-129,9;16;15,8;55,02;-0,16;-0,16;7,1;6,07;1,17;1,11;200;90;300;1;0;1;0;3;40;20;0;1;100
1391;7/30/2020;11:17:19 AM;0:23:10;1346,3;102,7;58,6;75,1;46;1347;48;0,141;8,811;7,80E-02;20;-129,9;16;16,1;55,02;-0,16;-0,16;7,2;6,11;1,18;1,11;200;90;300;1;0;1;0;3;40;20;0;1;100
1392;7/30/2020;11:17:20 AM;0:23:11;1346,3;103;58,7;75,2;46;1349;49;0,141;8,811;7,90E-02;20;-129,9;16;16,4;55,02;-0,16;-0,14;7,2;6,11;1,18;1,1;200;90;300;1;0;1;0;3;40;20;0;1;100
1393;7/30/2020;11:17:21 AM;0:23:12;1350,9;103,3;58,8;75,3;46,1;1351,1;48;0,141;8,821;7,90E-02;20;-129,9;16;16;55,02;-0,16;-0,14;7,2;6,1;1,18;1,11;200;90;300;1;0;1;0;3;40;20;0;1;100
1394;7/30/2020;11:17:22 AM;0:23:13;1350,9;103,3;58,8;75,3;46,1;1352,1;49;0,141;8,821;7,80E-02;20;-129,9;16;16,5;55,01;-0,17;-0,14;7,1;6,06;1,17;1,11;200;90;300;1;0;1;0;3;40;20;0;1;100
1395;7/30/2020;11:17:23 AM;0:23:14;1353,2;103,9;58,8;75,4;46,1;1354,1;49;0,141;8,821;7,90E-02;20;-129,9;16;16;55,01;-0,17;-0,14;7,2;6,09;1,18;1,11;200;90;300;1;0;1;0;3;40;20;0;1;100
1396;7/30/2020;11:17:24 AM;0:23:15;1355,5;103,9;58,9;75,5;46,1;1356,1;49;0,141;8,826;7,90E-02;20;-129,9;16;16,3;55,01;-0,17;-0,13;7,2;6,1;1,18;1,11;200;90;300;1;0;1;0;3;40;20;0;1;100
1397;7/30/2020;11:17:25 AM;0:23:16;1357,7;104,2;58,9;75,6;46,1;1357,1;49;0,141;8,826;7,90E-02;20;-129,9;16;16,2;55,01;-0,17;-0,13;7,2;6,11;1,18;1,12;200;90;300;1;0;1;0;3;40;20;0;1;100
1398;7/30/2020;11:17:26 AM;0:23:17;1357,7;104,2;58,9;75,6;46,2;1359,1;49;0,141;8,822;7,90E-02;20;-129,9;16;16,1;55,01;-0,17;-0,13;7,1;6,08;1,17;1,11;200;90;300;1;0;1;0;3;40;20;0;1;100
1399;7/30/2020;11:17:27 AM;0:23:18;1359,9;104,4;59;75,7;46,2;1360,1;49;0,141;8,824;7,90E-02;20;-129,9;16;16,4;55,01;-0,17;-0,08;7,2;6,11;1,18;1,11;200;90;300;1;0;1;0;3;40;20;0;1;100
1400;7/30/2020;11:17:28 AM;0:23:19;1359,9;104,7;59;75,7;46,1;1361,3;49;0,141;8,824;7,90E-02;20;-129,9;16;16;55;-0,18;-0,08;7,2;6,11;1,18;1,11;200;90;300;1;0;1;0;3;40;20;0;1;100
1401;7/30/2020;11:17:29 AM;0:23:20;1362,3;104,7;59;75,8;46,2;1363,3;49;0,141;8,825;7,90E-02;20;-129,9;16;16;55;-0,18;-0,08;7,3;6,12;1,19;1,11;200;90;300;1;0;1;0;3;40;20;0;1;100
1402;7/30/2020;11:17:30 AM;0:23:21;1364,7;105;59,1;75,9;46,2;1365,3;49;0,141;8,825;7,80E-02;20;-129,9;16;16,1;55;-0,18;-0,08;7,2;6,13;1,19;1,11;200;90;300;1;0;1;0;3;40;20;0;1;100
1403;7/30/2020;11:17:31 AM;0:23:22;1364,7;105,3;59,2;76;46,2;1366,3;49;0,141;8,82;7,90E-02;20;-129,9;16;16,5;55;-0,18;-0,14;7,3;6,12;1,18;1,11;200;90;300;1;0;1;0;3;40;20;0;1;100
1404;7/30/2020;11:17:32 AM;0:23:23;1367;105,3;59,2;76;46,2;1368,3;49;0,141;8,823;7,80E-02;20;-129,9;16;16,1;54,99;-0,19;-0,14;7,3;6,15;1,19;1,13;200;90;300;1;0;1;0;3;40;20;0;1;100
1405;7/30/2020;11:17:33 AM;0:23:24;1369,4;105,6;59,2;76;46,2;1369,3;49;0,141;8,823;7,90E-02;20;-129,9;16;16;54,99;-0,19;-0,14;7,2;6,09;1,18;1,13;200;90;300;1;0;1;0;3;40;20;0;1;100
1406;7/30/2020;11:17:34 AM;0:23:25;1369,4;105,9;59,3;76;46,3;1371,5;49;0,141;8,814;7,90E-02;20;-129,9;16;16,1;54,99;-0,19;-0,12;7,2;6,11;1,18;1,11;200;90;300;1;0;1;0;3;40;20;0;1;100
1407;7/30/2020;11:17:35 AM;0:23:26;1371,6;106,2;59,3;76,1;46,3;1373,5;49;0,141;8,817;7,90E-02;20;-129,9;16;16,3;54,99;-0,19;-0,12;7,2;6,1;1,18;1,11;200;90;300;1;0;1;0;3;40;20;0;1;100
1408;7/30/2020;11:17:36 AM;0:23:27;1373,8;106,2;59,3;76,2;46,3;1374,5;50;0,141;8,817;7,90E-02;20;-129,9;16;16,6;54,99;-0,19;-0,12;7,3;6,12;1,19;1,11;200;90;300;1;0;1;0;3;40;20;0;1;100
1409;7/30/2020;11:17:37 AM;0:23:28;1376,1;106,5;59,4;76,3;46,3;1376,5;49;0,141;8,81;7,90E-02;20;-129,9;16;16,5;54,98;-0,2;-0,12;7,3;6,11;1,19;1,12;200;90;300;1;0;1;0;3;40;20;0;1;100
1410;7/30/2020;11:17:38 AM;0:23:29;1378,4;106,7;59,4;76,4;46,4;1378,5;49;0,141;8,81;7,90E-02;20;-129,9;16;16,2;54,98;-0,2;-0,12;7,3;6,12;1,19;1,12;200;90;300;1;0;1;0;3;40;20;0;1;100
1411;7/30/2020;11:17:39 AM;0:23:30;1378,4;107;59,4;76,4;46,4;1379,5;49;0,141;8,813;7,90E-02;20;-129,9;16;16,3;54,98;-0,2;-0,12;7,3;6,12;1,19;1,12;200;90;300;1;0;1;0;3;40;20;0;1;100
1412;7/30/2020;11:17:40 AM;0:23:31;1380,6;107;59,5;76,5;46,4;1381,5;49;0,141;8,811;7,90E-02;20;-129,9;16;16,1;54,98;-0,2;-0,12;7,3;6,14;1,19;1,12;200;90;300;1;0;1;0;3;40;20;0;1;100
1413;7/30/2020;11:17:41 AM;0:23:32;1382,8;107,3;59,5;76,6;46,4;1383,6;49;0,141;8,811;7,90E-02;20;-129,9;16;16,1;54,98;-0,2;-0,12;7,2;6,11;1,18;1,11;200;90;300;1;0;1;0;3;40;20;0;1;100
1414;7/30/2020;11:17:42 AM;0:23:33;1382,8;107,5;59,5;76,6;46,4;1384,6;49;0,141;8,82;7,90E-02;20;-129,9;16;16,1;54,97;-0,21;-0,12;7,2;6,11;1,18;1,11;200;90;300;1;0;1;0;3;40;20;0;1;100
1415;7/30/2020;11:17:43 AM;0:23:34;1385,3;107,5;59,6;76,7;46,5;1386,6;49;0,141;8,82;7,90E-02;20;-129,9;16;16,4;54,97;-0,21;-0,12;7,2;6,11;1,18;1,12;200;90;300;1;0;1;0;3;40;20;0;1;100
1416;7/30/2020;11:17:44 AM;0:23:35;1387,6;107,8;59,6;76,8;46,5;1388,6;49;0,141;8,821;7,90E-02;20;-129,9;16;16,4;54,97;-0,21;-0,12;7,4;6,14;1,19;1,12;200;90;300;1;0;1;0;3;40;20;0;1;100
1417;7/30/2020;11:17:45 AM;0:23:36;1387,6;107,8;59,6;76,8;46,5;1389,6;50;0,141;8,821;7,90E-02;20;-129,9;16;16,1;54,97;-0,21;-0,12;7,3;6,13;1,19;1,12;200;90;300;1;0;1;0;3;40;20;0;1;100
1418;7/30/2020;11:17:46 AM;0:23:37;1389,8;108,5;59,7;76,8;46,5;1391,6;49;0,141;8,821;7,90E-02;20;-129,9;16;16;54,96;-0,22;-0,12;7,3;6,13;1,2;1,13;200;90;300;1;0;1;0;3;40;20;0;1;100
1419;7/30/2020;11:17:47 AM;0:23:38;1389,8;108,5;59,7;76,8;46,5;1392,6;50;0,141;8,821;7,90E-02;20;-129,9;16;16,1;54,96;-0,22;-0,12;7,4;6,15;1,2;1,13;200;90;300;1;0;1;0;3;40;20;0;1;100
1420;7/30/2020;11:17:48 AM;0:23:39;1392,4;108,8;59,8;77,1;46,5;1394,8;50;0,141;8,816;7,90E-02;20;-129,9;16;16,3;54,96;-0,22;-0,14;7,4;6,15;1,2;1,13;200;90;300;1;0;1;0;3;40;20;0;1;100
1421;7/30/2020;11:17:49 AM;0:23:40;1394,6;109;59,8;77,1;46,6;1396,8;50;0,141;8,817;7,90E-02;20;-129,9;16;16,1;54,96;-0,22;-0,14;7,4;6,16;1,21;1,13;200;90;300;1;0;1;0;3;40;20;0;1;100
1422;7/30/2020;11:17:50 AM;0:23:41;1397;109;59,8;77,2;46,6;1397,8;49;0,141;8,821;7,90E-02;20;-129,9;16;16,4;54,95;-0,23;-0,14;7,4;6,17;1,21;1,13;200;90;300;1;0;1;0;3;40;20;0;1;100
1423;7/30/2020;11:17:51 AM;0:23:42;1399,5;109,3;59,9;77,3;46,6;1399,8;50;0,141;8,821;7,90E-02;20;-129,9;16;16;54,95;-0,23;-0,16;7,4;6,15;1,2;1,13;200;90;300;1;0;1;0;3;40;20;0;1;100
1424;7/30/2020;11:17:52 AM;0:23:43;1399,5;109,3;59,9;77,3;46,6;1401,8;50;0,141;8,82;7,90E-02;20;-129,9;16;16,1;54,95;-0,23;-0,16;7,4;6,14;1,2;1,13;200;90;300;1;0;1;0;3;40;20;0;1;100
1425;7/30/2020;11:17:53 AM;0:23:44;1402;109,7;59,9;77,4;46,6;1402,8;50;0,141;8,824;7,90E-02;20;-129,9;16;16,3;54,95;-0,23;-0,16;7,4;6,18;1,21;1,14;200;90;300;1;0;1;0;3;40;20;0;1;100
1426;7/30/2020;11:17:54 AM;0:23:45;1402;110;60;77,5;46,7;1405;50;0,141;8,824;7,90E-02;20;-129,9;16;16,1;54,95;-0,23;-0,11;7,4;6,16;1,21;1,13;200;90;300;1;0;1;0;3;40;20;0;1;100
1427;7/30/2020;11:17:55 AM;0:23:46;1406,9;110,3;60,1;77,6;46,7;1407;49;0,141;8,832;7,90E-02;20;-129,9;16;16,2;54,94;-0,24;-0,11;7,4;6,16;1,2;1,14;200;90;300;1;0;1;0;3;40;20;0;1;100
1428;7/30/2020;11:17:56 AM;0:23:47;1406,9;110,3;60,1;77,6;46,7;1408;50;0,141;8,832;7,90E-02;20;-129,9;16;16,2;54,94;-0,24;-0,11;7,3;6,12;1,19;1,12;200;90;300;1;0;1;0;3;40;20;0;1;100
1429;7/30/2020;11:17:57 AM;0:23:48;1406,9;110,6;60,2;77,6;46,8;1410;50;0,141;8,839;7,90E-02;20;-129,9;16;16,7;54,94;-0,24;-0,11;7,4;6,18;1,21;1,13;200;90;300;1;0;1;0;3;40;20;0;1;100
1430;7/30/2020;11:17:58 AM;0:23:49;1411,9;110,9;60,2;77,8;46,7;1412;50;0,142;8,844;7,90E-02;20;-129,9;16;16,2;54,94;-0,24;-0,13;7,4;6,17;1,21;1,15;200;90;300;1;0;1;0;3;40;20;0;1;100
1431;7/30/2020;11:17:59 AM;0:23:50;1411,9;110,9;60,2;77,8;46,7;1413;50;0,142;8,849;7,90E-02;20;-129,9;16;16,1;54,93;-0,25;-0,13;7,4;6,15;1,2;1,14;200;90;300;1;0;1;0;3;40;20;0;1;100
1432;7/30/2020;11:18:00 AM;0:23:51;1414,3;111,2;60,3;77,8;46,8;1415,1;50;0,142;8,844;7,90E-02;20;-129,9;16;16,1;54,93;-0,25;-0,13;7,5;6,18;1,22;1,14;200;90;300;1;0;1;0;3;40;20;0;1;100
1433;7/30/2020;11:18:01 AM;0:23:52;1416,6;111,5;60,3;77,9;46,8;1417,1;49;0,142;8,844;7,90E-02;20;-129,9;16;16,1;54,93;-0,25;-0,11;7,4;6,15;1,2;1,13;200;90;300;1;0;1;0;3;40;20;0;1;100
1434;7/30/2020;11:18:02 AM;0:23:53;1416,6;111,8;60,4;77,9;46,8;1418,1;50;0,142;8,834;7,90E-02;20;-129,9;16;16,4;54,93;-0,25;-0,11;7,4;6,15;1,2;1,13;200;90;300;1;0;1;0;3;40;20;0;1;100
1435;7/30/2020;11:18:03 AM;0:23:54;1418,7;111,8;60,4;78;46,9;1420,1;50;0,142;8,826;7,90E-02;20;-129,9;16;16,1;54,93;-0,25;-0,11;7,4;6,15;1,2;1,13;200;90;300;1;0;1;0;3;40;20;0;1;100
1436;7/30/2020;11:18:04 AM;0:23:55;1420,9;112,4;60,5;78,1;46,9;1422,1;50;0,142;8,82;7,90E-02;20;-129,9;16;16,6;54,92;-0,26;-0,1;7,5;6,16;1,21;1,14;200;90;300;1;0;1;0;3;40;20;0;1;100
1437;7/30/2020;11:18:05 AM;0:23:56;1420,9;112,4;60,5;78,2;46,9;1423,1;50;0,142;8,82;7,90E-02;20;-129,9;16;16,1;54,92;-0,26;-0,1;7,4;6,16;1,21;1,14;200;90;300;1;0;1;0;3;40;20;0;1;100
1438;7/30/2020;11:18:06 AM;0:23:57;1425,3;112,7;60,6;78,2;46,9;1425,1;50;0,142;8,83;7,90E-02;20;-129,9;16;16,1;54,92;-0,26;-0,1;7,5;6,17;1,21;1,15;200;90;300;1;0;1;0;3;40;20;0;1;100
1439;7/30/2020;11:18:07 AM;0:23:58;1425,3;113;60,6;78,2;47;1427,3;50;0,142;8,839;7,90E-02;20;-129,9;16;16,1;54,92;-0,26;-0,13;7,4;6,15;1,21;1,13;200;90;300;1;0;1;0;3;40;20;0;1;100
1440;7/30/2020;11:18:08 AM;0:23:59;1427,5;113;60,6;78,3;47;1428,3;50;0,142;8,852;7,90E-02;20;-129,9;16;16,1;54,92;-0,26;-0,13;7,5;6,18;1,22;1,15;200;90;300;1;0;1;0;3;40;20;0;1;100
1441;7/30/2020;11:18:09 AM;0:24:00;1427,5;113,2;60,6;78,4;47;1430,3;51;0,142;8,852;7,90E-02;20;-129,9;16;16,4;54,91;-0,27;-0,13;7,5;6,2;1,22;1,14;200;90;300;1;0;1;0;3;40;20;0;1;100
1442;7/30/2020;11:18:10 AM;0:24:01;1429,8;113,5;60,7;78,4;47;1432,3;51;0,142;8,862;7,90E-02;20;-129,9;16;16,2;54,91;-0,27;-0,13;7,5;6,18;1,22;1,14;200;90;300;1;0;1;0;3;40;20;0;1;100
1443;7/30/2020;11:18:11 AM;0:24:02;1432,2;113,6;60,7;78,5;47;1433,3;50;0,142;8,862;7,90E-02;20;-129,9;16;16;54,91;-0,27;-0,13;7,6;6,2;1,23;1,15;200;90;300;1;0;1;0;3;40;20;0;1;100
1444;7/30/2020;11:18:12 AM;0:24:03;1434,6;113,9;60,8;78,6;47,1;1435,3;50;0,142;8,858;7,90E-02;20;-129,9;16;16,1;54,91;-0,27;-0,13;7,6;6,19;1,22;1,15;200;90;300;1;0;1;0;3;40;20;0;1;100
1445;7/30/2020;11:18:13 AM;0:24:04;1437;114,2;60,8;78,7;47,1;1437,5;50;0,142;8,858;7,90E-02;20;-129,9;16;16,1;54,9;-0,28;-0,13;7,6;6,2;1,22;1,14;200;90;300;1;0;1;0;3;40;20;0;1;100
1446;7/30/2020;11:18:14 AM;0:24:05;1437;114,5;60,8;78,7;47,1;1438,5;50;0,142;8,858;7,90E-02;20;-129,9;16;16,2;54,9;-0,28;-0,14;7,5;6,18;1,22;1,15;200;90;300;1;0;1;0;3;40;20;0;1;100
1447;7/30/2020;11:18:15 AM;0:24:06;1439,3;114,5;60,9;78,8;47,1;1440,5;50;0,142;8,858;7,90E-02;20;-129,9;16;16,1;54,9;-0,28;-0,14;7,6;6,21;1,23;1,15;200;90;300;1;0;1;0;3;40;20;0;1;100
1448;7/30/2020;11:18:16 AM;0:24:07;1441,6;114,8;60,9;78,9;47,1;1441,5;50;0,142;8,858;7,90E-02;20;-129,9;16;16;54,9;-0,28;-0,14;7,5;6,19;1,22;1,15;200;90;300;1;0;1;0;3;40;20;0;1;100
1449;7/30/2020;11:18:17 AM;0:24:08;1441,6;115;61;78,9;47,1;1443,5;50;0,142;8,86;7,90E-02;20;-129,9;16;16,1;54,89;-0,29;-0,14;7,5;6,17;1,21;1,14;200;90;300;1;0;1;0;3;40;20;0;1;100
1450;7/30/2020;11:18:18 AM;0:24:09;1443,8;115,3;61;79;47,2;1445,5;50;0,142;8,856;8,00E-02;20;-129,9;16;16,2;54,89;-0,29;-0,13;7,5;6,16;1,21;1,14;200;90;300;1;0;1;0;3;40;20;0;1;100
1451;7/30/2020;11:18:19 AM;0:24:10;1443,8;115,3;61,1;79;47,2;1446,5;51;0,142;8,856;8,00E-02;20;-129,9;16;16,3;54,89;-0,29;-0,13;7,6;6,19;1,22;1,14;200;90;300;1;0;1;0;3;40;20;0;1;100
1452;7/30/2020;11:18:20 AM;0:24:11;1446;115,6;61,1;79;47,2;1448,6;51;0,142;8,847;8,00E-02;20;-129,9;16;15,9;54,89;-0,29;-0,13;7,6;6,21;1,23;1,15;200;90;300;1;0;1;0;3;40;20;0;1;100
1453;7/30/2020;11:18:21 AM;0:24:12;1450,7;115,9;61,2;79,3;47,2;1450,6;50;0,142;8,841;8,00E-02;20;-129,9;16;16,1;54,89;-0,29;-0,12;7,6;6,22;1,23;1,16;200;90;300;1;0;1;0;3;40;20;0;1;100
1454;7/30/2020;11:18:22 AM;0:24:13;1450,7;115,9;61,2;79,3;47,2;1451,6;50;0,142;8,841;8,00E-02;20;-129,9;16;16,1;54,88;-0,3;-0,12;7,6;6,19;1,22;1,15;200;90;300;1;0;1;0;3;40;20;0;1;100
1455;7/30/2020;11:18:23 AM;0:24:14;1453,1;116,2;61,2;79,4;47,3;1453,6;50;0,142;8,838;8,00E-02;20;-129,9;16;16,4;54,88;-0,3;-0,12;7,6;6,22;1,23;1,15;200;90;300;1;0;1;0;3;40;20;0;1;100
1456;7/30/2020;11:18:24 AM;0:24:15;1453,1;116,6;61,3;79,5;47,3;1455,6;51;0,142;8,84;8,00E-02;20;-129,9;16;16,4;54,88;-0,3;-0,14;7,6;6,21;1,23;1,15;200;90;300;1;0;1;0;3;40;20;0;1;100
1457;7/30/2020;11:18:25 AM;0:24:16;1455,7;116,6;61,3;79,5;47,3;1456,6;50;0,142;8,84;8,00E-02;20;-129,9;16;15,9;54,88;-0,3;-0,14;7,7;6,23;1,24;1,15;200;90;300;1;0;1;0;3;40;20;0;1;100
1458;7/30/2020;11:18:26 AM;0:24:17;1458,2;116,9;61,3;79,5;47,4;1458,8;51;0,142;8,856;8,00E-02;20;-129,9;16;16,1;54,87;-0,31;-0,14;7,7;6,21;1,23;1,16;200;90;300;1;0;1;0;3;40;20;0;1;100
1459;7/30/2020;11:18:27 AM;0:24:18;1458,2;117,2;61,3;79,5;47,4;1460,8;51;0,142;8,856;8,00E-02;20;-129,9;16;16;54,87;-0,31;-0,15;7,6;6,21;1,23;1,15;200;90;300;1;0;1;0;3;40;20;0;1;100
1460;7/30/2020;11:18:28 AM;0:24:19;1460,7;117,5;61,4;79,7;47,4;1462,8;51;0,142;8,862;8,00E-02;20;-129,9;16;16,1;54,87;-0,31;-0,15;7,6;6,21;1,23;1,16;200;90;300;1;0;1;0;3;40;20;0;1;100
1461;7/30/2020;11:18:29 AM;0:24:20;1463;117,5;61,4;79,7;47,4;1463,8;51;0,142;8,862;8,00E-02;20;-129,9;16;16,1;54,87;-0,31;-0,15;7,6;6,21;1,23;1,16;200;90;300;1;0;1;0;3;40;20;0;1;100
1462;7/30/2020;11:18:30 AM;0:24:21;1465,2;117,8;61,5;79,8;47,5;1465,8;51;0,142;8,877;8,00E-02;20;-129,9;16;16,1;54,86;-0,32;-0,15;7,6;6,23;1,23;1,16;200;90;300;1;0;1;0;3;40;20;0;1;100
1463;7/30/2020;11:18:31 AM;0:24:22;1465,2;117,8;61,5;79,8;47,5;1466,8;51;0,142;8,877;8,00E-02;20;-129,9;16;16;54,86;-0,32;-0,15;7,6;6,21;1,23;1,16;200;90;300;1;0;1;0;3;40;20;0;1;100
1464;7/30/2020;11:18:32 AM;0:24:23;1467,4;118,4;61,6;79,9;47,5;1469;51;0,142;8,876;8,00E-02;20;-129,9;16;16,3;54,86;-0,32;-0,15;7,7;6,22;1,23;1,16;200;90;300;1;0;1;0;3;40;20;0;1;100
1465;7/30/2020;11:18:33 AM;0:24:24;1469,7;118,4;61,6;80;47,5;1471;51;0,142;8,874;8,00E-02;20;-129,9;16;16,1;54,86;-0,32;-0,15;7,7;6,24;1,24;1,16;200;90;300;1;0;1;0;3;40;20;0;1;100
1466;7/30/2020;11:18:34 AM;0:24:25;1472;118,7;61,7;80,1;47,6;1472;51;0,142;8,874;8,00E-02;20;-129,9;16;16,2;54,85;-0,33;-0,15;7,7;6,23;1,24;1,16;200;90;300;1;0;1;0;3;40;20;0;1;100
1467;7/30/2020;11:18:35 AM;0:24:26;1472;118,7;61,7;80,1;47,6;1474;51;0,142;8,871;8,00E-02;20;-129,9;16;16,3;54,85;-0,33;-0,15;7,6;6,21;1,23;1,16;200;90;300;1;0;1;0;3;40;20;0;1;100
1468;7/30/2020;11:18:36 AM;0:24:27;1474,2;119,3;61,7;80,2;47,6;1476;51;0,142;8,872;8,00E-02;20;-129,9;16;16,1;54,85;-0,33;-0,15;7,7;6,24;1,23;1,17;200;90;300;1;0;1;0;3;40;20;0;1;100
1469;7/30/2020;11:18:37 AM;0:24:28;1474,2;119,3;61,8;80,2;47,6;1477;52;0,142;8,872;8,00E-02;20;-129,9;16;16,5;54,85;-0,33;-0,15;7,7;6,24;1,24;1,16;200;90;300;1;0;1;0;3;40;20;0;1;100
1470;7/30/2020;11:18:38 AM;0:24:29;1476,4;119,6;61,8;80,3;47,6;1479,1;52;0,142;8,873;8,00E-02;20;-129,9;16;16,2;54,85;-0,33;-0,12;7,7;6,24;1,24;1,16;200;90;300;1;0;1;0;3;40;20;0;1;100
1471;7/30/2020;11:18:39 AM;0:24:30;1478,9;119,9;61,9;80,5;47,6;1481,1;51;0,142;8,878;8,00E-02;20;-129,9;16;16,7;54,84;-0,34;-0,12;7,8;6,25;1,25;1,18;200;90;300;1;0;1;0;3;40;20;0;1;100
1472;7/30/2020;11:18:40 AM;0:24:31;1478,9;119,9;61,9;80,5;47,6;1482,1;52;0,142;8,878;8,00E-02;20;-129,9;16;16,1;54,84;-0,34;-0,12;7,8;6,25;1,25;1,17;200;90;300;1;0;1;0;3;40;20;0;1;100
1473;7/30/2020;11:18:41 AM;0:24:32;1483,8;120,2;61,9;80,6;47,7;1484,1;51;0,142;8,879;8,00E-02;20;-129,9;16;16;54,84;-0,34;-0,14;7,8;6,25;1,25;1,17;200;90;300;1;0;1;0;3;40;20;0;1;100
1474;7/30/2020;11:18:42 AM;0:24:33;1483,8;120,2;61,9;80,6;47,7;1485,1;51;0,142;8,881;8,00E-02;20;-129,9;16;16,4;54,84;-0,34;-0,14;7,8;6,24;1,24;1,17;200;90;300;1;0;1;0;3;40;20;0;1;100
1475;7/30/2020;11:18:43 AM;0:24:34;1483,8;120,6;61,9;80,6;47,7;1486,1;52;0,142;8,881;8,00E-02;20;-129,9;16;16,2;54,84;-0,34;-0,14;7,7;6,23;1,24;1,16;200;90;300;1;0;1;0;3;40;20;0;1;100
1476;7/30/2020;11:18:44 AM;0:24:35;1486,2;120,9;62,1;80,7;47,7;1488,1;51;0,142;8,881;8,00E-02;20;-129,9;16;16;54,83;-0,35;-0,14;7,7;6,24;1,24;1,18;200;90;300;1;0;1;0;3;40;20;0;1;100
1477;7/30/2020;11:18:45 AM;0:24:36;1488,6;121,2;62,1;80,8;47,7;1490,3;51;0,143;8,883;8,00E-02;20;-129,9;16;16,3;54,83;-0,35;-0,13;7,9;6,28;1,25;1,17;200;90;300;1;0;1;0;3;40;20;0;1;100
1478;7/30/2020;11:18:46 AM;0:24:37;1488,6;121,2;62,1;80,8;47,8;1491,3;52;0,143;8,883;8,00E-02;20;-129,9;16;16;54,83;-0,35;-0,13;7,8;6,27;1,25;1,17;200;90;300;1;0;1;0;3;40;20;0;1;100
1479;7/30/2020;11:18:47 AM;0:24:38;1491,1;121,5;62,1;80,9;47,8;1493,3;52;0,143;8,886;8,00E-02;20;-129,9;16;16,4;54,83;-0,35;-0,13;7,8;6,26;1,25;1,18;200;90;300;1;0;1;0;3;40;20;0;1;100
1480;7/30/2020;11:18:48 AM;0:24:39;1493,6;121,5;62,2;81;47,8;1495,3;52;0,143;8,885;8,00E-02;20;-129,9;16;16,4;54,82;-0,36;-0,14;7,9;6,31;1,26;1,17;200;90;300;1;0;1;0;3;40;20;0;1;100
1481;7/30/2020;11:18:49 AM;0:24:40;1496,2;121,9;62,3;81,2;47,8;1496,3;51;0,143;8,885;8,00E-02;20;-129,9;16;16,1;54,82;-0,36;-0,14;7,8;6,26;1,25;1,17;200;90;300;1;0;1;0;3;40;20;0;1;100
1482;7/30/2020;11:18:50 AM;0:24:41;1496,2;122,2;62,3;81,2;47,9;1498,3;52;0,143;8,886;8,00E-02;20;-129,9;16;16,2;54,82;-0,36;-0,14;7,8;6,25;1,25;1,16;200;90;300;1;0;1;0;3;40;20;0;1;100
1483;7/30/2020;11:18:51 AM;0:24:42;1498,7;122,2;62,3;81,2;47,9;1499,3;51;0,143;8,888;8,00E-02;20;-129,9;16;16,1;54,82;-0,36;-0,14;7,9;6,27;1,26;1,18;200;90;300;1;0;1;0;3;40;20;0;1;100
1484;7/30/2020;11:18:52 AM;0:24:43;1501,1;122,5;62,4;81,3;47,9;1501,5;52;0,143;8,888;8,00E-02;20;-129,9;16;16,3;54,81;-0,37;-0,14;7,9;6,27;1,25;1,17;200;90;300;1;0;1;0;3;40;20;0;1;100
1485;7/30/2020;11:18:53 AM;0:24:44;1501,1;122,8;62,4;81,3;47,9;1503,5;52;0,143;8,888;8,00E-02;20;-129,9;16;15,7;54,81;-0,37;-0,14;7,8;6,25;1,25;1,17;200;90;300;1;0;1;0;3;40;20;0;1;100
1486;7/30/2020;11:18:54 AM;0:24:45;1503,7;122,8;62,5;81,4;47,9;1504,5;51;0,143;8,889;8,00E-02;20;-129,9;16;16,1;54,81;-0,37;-0,14;7,9;6,27;1,26;1,18;200;90;300;1;0;1;0;3;40;20;0;1;100
1487;7/30/2020;11:18:55 AM;0:24:46;1503,7;123,2;62,5;81,5;48;1506,5;52;0,143;8,889;8,00E-02;20;-129,9;16;16;54,81;-0,37;-0,12;7,8;6,27;1,25;1,17;200;90;300;1;0;1;0;3;40;20;0;1;100
1488;7/30/2020;11:18:56 AM;0:24:47;1506,2;123,5;62,6;81,5;48;1508,5;52;0,143;8,897;8,00E-02;20;-129,9;16;16,2;54,8;-0,38;-0,12;7,8;6,27;1,25;1,17;200;90;300;1;0;1;0;3;40;20;0;1;100
1489;7/30/2020;11:18:57 AM;0:24:48;1508,8;123,9;62,6;81,7;48;1510,5;52;0,143;8,896;8,10E-02;20;-129,9;16;16,4;54,8;-0,38;-0,12;7,9;6,26;1,25;1,18;200;90;300;1;0;1;0;3;40;20;0;1;100
1490;7/30/2020;11:18:58 AM;0:24:49;1508,8;123,9;62,7;81,7;48;1511,6;52;0,143;8,896;8,00E-02;20;-129,9;16;16,2;54,8;-0,38;-0,17;7,9;6,26;1,26;1,17;200;90;300;1;0;1;0;3;40;20;0;1;100
1491;7/30/2020;11:18:59 AM;0:24:50;1513,8;124,2;62,7;81,8;48;1513,6;51;0,143;8,898;8,10E-02;20;-129,9;16;16,3;54,8;-0,38;-0,17;7,9;6,27;1,26;1,19;200;90;300;1;0;1;0;3;40;20;0;1;100
1492;7/30/2020;11:19:00 AM;0:24:51;1513,8;124,5;62,8;81,8;48,1;1515,6;52;0,143;8,9;8,10E-02;20;-129,9;16;16,2;54,79;-0,39;-0,17;7,8;6,26;1,25;1,17;200;90;300;1;0;1;0;3;40;20;0;1;100
1493;7/30/2020;11:19:01 AM;0:24:52;1516,1;124,5;62,8;81,9;48,1;1516,6;51;0,143;8,895;8,10E-02;20;-129,9;16;16,5;54,79;-0,39;-0,12;7,9;6,28;1,26;1,18;200;90;300;1;0;1;0;3;40;20;0;1;100
1494;7/30/2020;11:19:02 AM;0:24:53;1518,3;124,9;62,8;82;48,1;1518,6;52;0,143;8,895;8,10E-02;20;-129,9;16;16,3;54,79;-0,39;-0,12;7,8;6,28;1,26;1,17;200;90;300;1;0;1;0;3;40;20;0;1;100
1495;7/30/2020;11:19:03 AM;0:24:54;1520,5;125,2;62,9;82,1;48,1;1520,6;51;0,143;8,896;8,10E-02;20;-129,9;16;16,7;54,79;-0,39;-0,12;7,9;6,27;1,26;1,19;200;90;300;1;0;1;0;3;40;20;0;1;100
1496;7/30/2020;11:19:04 AM;0:24:55;1520,5;125,2;62,9;82,1;48,1;1521,6;52;0,143;8,895;8,10E-02;20;-129,9;16;16,4;54,79;-0,39;-0,12;7,8;6,24;1,24;1,17;200;90;300;1;0;1;0;3;40;20;0;1;100
1497;7/30/2020;11:19:05 AM;0:24:56;1520,5;125,5;62,9;82,2;48,2;1523,8;53;0,143;8,895;8,10E-02;20;-129,9;16;16;54,78;-0,4;-0,1;7,9;6,31;1,26;1,17;200;90;300;1;0;1;0;3;40;20;0;1;100
1498;7/30/2020;11:19:06 AM;0:24:57;1525,2;125,8;63;82,3;48,2;1525,8;52;0,143;8,892;8,10E-02;20;-129,9;16;16,3;54,78;-0,4;-0,1;7,9;6,29;1,26;1,19;200;90;300;1;0;1;0;3;40;20;0;1;100
1499;7/30/2020;11:19:07 AM;0:24:58;1525,2;125,8;63;82,3;48,2;1526,8;52;0,143;8,892;8,10E-02;20;-129,9;16;16,2;54,78;-0,4;-0,1;7,8;6,27;1,25;1,18;200;90;300;1;0;1;0;3;40;20;0;1;100
1500;7/30/2020;11:19:08 AM;0:24:59;1527,7;126,1;63;82,4;48,2;1528,8;52;0,143;8,894;8,10E-02;20;-129,9;16;16,3;54,78;-0,4;-0,14;8;6,3;1,27;1,18;200;90;300;1;0;1;0;3;40;20;0;1;100
1501;7/30/2020;11:19:09 AM;0:25:00;1527,7;126,1;63;82,4;48,2;1529,8;52;0,143;8,894;8,10E-02;20;-129,9;16;16;54,78;-0,4;-0,14;7,9;6,29;1,26;1,18;200;90;300;1;0;1;0;3;40;20;0;1;100
1502;7/30/2020;11:19:10 AM;0:25:01;1530,1;126,8;63,1;82,5;48,3;1531,8;52;0,143;8,895;8,00E-02;20;-129,9;16;16,1;54,77;-0,41;-0,14;8;6,3;1,26;1,19;200;90;300;1;0;1;0;3;40;20;0;1;100
1503;7/30/2020;11:19:11 AM;0:25:02;1532,4;126,8;63,1;82,5;48,3;1534;52;0,143;8,897;8,00E-02;20;-129,9;16;16,1;54,77;-0,41;-0,13;8,1;6,32;1,27;1,18;200;90;300;1;0;1;0;3;40;20;0;1;100
1504;7/30/2020;11:19:12 AM;0:25:03;1534,8;127,1;63,2;82,6;48,3;1535;52;0,143;8,897;8,00E-02;20;-129,9;16;16,5;54,77;-0,41;-0,13;8;6,29;1,26;1,19;200;90;300;1;0;1;0;3;40;20;0;1;100
1505;7/30/2020;11:19:13 AM;0:25:04;1534,8;127,4;63,2;82,6;48,3;1537;52;0,143;8,909;8,10E-02;20;-129,9;16;16,4;54,77;-0,41;-0,13;7,9;6,3;1,26;1,18;200;90;300;1;0;1;0;3;40;20;0;1;100
1506;7/30/2020;11:19:14 AM;0:25:05;1536,9;127,7;63,2;82,7;48,4;1539;52;0,143;8,913;8,10E-02;20;-129,9;16;16;54,76;-0,42;-0,13;7,9;6,31;1,26;1,19;200;90;300;1;0;1;0;3;40;20;0;1;100
1507;7/30/2020;11:19:15 AM;0:25:06;1539,2;127,7;63,3;82,9;48,4;1540;53;0,143;8,913;8,10E-02;20;-129,9;16;16,1;54,76;-0,42;-0,13;8;6,31;1,27;1,19;200;90;300;1;0;1;0;3;40;20;0;1;100
1508;7/30/2020;11:19:16 AM;0:25:07;1539,2;128,1;63,3;82,9;48,4;1542;53;0,143;8,913;8,10E-02;20;-129,9;16;16;54,76;-0,42;-0,13;8;6,3;1,27;1,19;200;90;300;1;0;1;0;3;40;20;0;1;100
1509;7/30/2020;11:19:17 AM;0:25:08;1544;128,4;63,4;83,1;48,4;1544,1;52;0,143;8,914;8,10E-02;20;-129,9;16;16,4;54,76;-0,42;-0,14;8,1;6,31;1,27;1,2;200;90;300;1;0;1;0;3;40;20;0;1;100
1510;7/30/2020;11:19:18 AM;0:25:09;1544;128,4;63,4;83,1;48,4;1545,1;52;0,143;8,914;8,10E-02;20;-129,9;16;16,4;54,76;-0,42;-0,14;8;6,29;1,26;1,19;200;90;300;1;0;1;0;3;40;20;0;1;100
1511;7/30/2020;11:19:19 AM;0:25:10;1546,3;128,7;63,5;83,2;48,4;1547,1;52;0,143;8,91;8,10E-02;20;-129,9;16;16,2;54,75;-0,43;-0,14;8,1;6,34;1,28;1,19;200;90;300;1;0;1;0;3;40;20;0;1;100
1512;7/30/2020;11:19:20 AM;0:25:11;1546,3;129;63,5;83,2;48,4;1548,1;53;0,143;8,91;8,10E-02;20;-129,9;16;16,4;54,75;-0,43;-0,14;8;6,31;1,27;1,19;200;90;300;1;0;1;0;3;40;20;0;1;100
1513;7/30/2020;11:19:21 AM;0:25:12;1548,5;129,4;63,5;83,2;48,5;1550,1;53;0,143;8,913;8,10E-02;20;-129,9;16;16,3;54,75;-0,43;-0,14;8,1;6,34;1,28;1,2;200;90;300;1;0;1;0;3;40;20;0;1;100
1514;7/30/2020;11:19:22 AM;0:25:13;1551;129,4;63,6;83,3;48,5;1552,1;53;0,143;8,913;8,10E-02;20;-129,9;16;16;54,74;-0,44;-0,14;8,1;6,33;1,28;1,2;200;90;300;1;0;1;0;3;40;20;0;1;100
1515;7/30/2020;11:19:23 AM;0:25:14;1551;129,7;63,6;83,4;48,5;1553,1;53;0,143;8,913;8,10E-02;20;-129,9;16;16,5;54,74;-0,44;-0,14;8,1;6,33;1,28;1,2;200;90;300;1;0;1;0;3;40;20;0;1;100
1516;7/30/2020;11:19:24 AM;0:25:15;1553,4;129,7;63,6;83,4;48,5;1555,3;53;0,143;8,916;8,10E-02;20;-129,9;16;15,9;54,74;-0,44;-0,14;8,2;6,36;1,29;1,21;200;90;300;1;0;1;0;3;40;20;0;1;100
1517;7/30/2020;11:19:25 AM;0:25:16;1555,8;130;63,7;83,5;48,6;1557,3;53;0,143;8,904;8,10E-02;20;-129,9;16;16,4;54,74;-0,44;-0,14;8;6,32;1,27;1,2;200;90;300;1;0;1;0;3;40;20;0;1;100
1518;7/30/2020;11:19:26 AM;0:25:17;1555,8;130,4;63,8;83,5;48,6;1558,3;53;0,143;8,904;8,10E-02;20;-129,9;16;16,2;54,74;-0,44;-0,14;8,1;6,33;1,27;1,2;200;90;300;1;0;1;0;3;40;20;0;1;100
1519;7/30/2020;11:19:27 AM;0:25:18;1558,3;130,7;63,8;83,6;48,6;1560,3;53;0,143;8,904;8,10E-02;20;-129,9;16;16,5;54,73;-0,45;-0,14;8,1;6,33;1,28;1,2;200;90;300;1;0;1;0;3;40;20;0;1;100
1520;7/30/2020;11:19:28 AM;0:25:19;1560,5;131;63,9;83,7;48,6;1562,3;53;0,143;8,904;8,10E-02;20;-129,9;16;16,3;54,73;-0,45;-0,13;8,2;6,35;1,28;1,21;200;90;300;1;0;1;0;3;40;20;0;1;100
1521;7/30/2020;11:19:29 AM;0:25:20;1563,1;131;63,9;83,8;48,6;1563,3;52;0,143;8,904;8,10E-02;20;-129,9;16;16;54,73;-0,45;-0,13;8,1;6,33;1,28;1,21;200;90;300;1;0;1;0;3;40;20;0;1;100
1522;7/30/2020;11:19:30 AM;0:25:21;1565,3;131,3;64;83,9;48,7;1565,3;53;0,143;8,905;8,10E-02;20;-129,9;16;16,4;54,73;-0,45;-0,13;8,1;6,32;1,28;1,19;200;90;300;1;0;1;0;3;40;20;0;1;100
1523;7/30/2020;11:19:31 AM;0:25:22;1565,3;131,7;64;83,9;48,7;1567,5;53;0,143;8,908;8,10E-02;20;-129,9;16;15,9;54,73;-0,45;-0,1;8,1;6,32;1,28;1,2;200;90;300;1;0;1;0;3;40;20;0;1;100
1524;7/30/2020;11:19:32 AM;0:25:23;1567,6;131,7;64;84;48,7;1568,5;53;0,143;8,908;8,10E-02;20;-129,9;16;16,4;54,72;-0,46;-0,1;8,2;6,36;1,29;1,2;200;90;300;1;0;1;0;3;40;20;0;1;100
1525;7/30/2020;11:19:33 AM;0:25:24;1567,6;132;64,1;84,1;48,7;1570,5;53;0,143;8,908;8,10E-02;20;-129,9;16;16,4;54,72;-0,46;-0,1;8,2;6,36;1,29;1,21;200;90;300;1;0;1;0;3;40;20;0;1;100
1526;7/30/2020;11:19:34 AM;0:25:25;1569,9;132,3;64,1;84,1;48,8;1571,5;53;0,143;8,91;8,10E-02;20;-129,9;16;16,2;54,72;-0,46;-0,1;8,2;6,36;1,29;1,21;200;90;300;1;0;1;0;3;40;20;0;1;100
1527;7/30/2020;11:19:35 AM;0:25:26;1571,8;132,3;64,1;84,2;48,8;1573,5;53;0,143;8,912;8,10E-02;20;-129,9;16;16,2;54,72;-0,46;-0,13;8,1;6,33;1,28;1,2;200;90;300;1;0;1;0;3;40;20;0;1;100
1528;7/30/2020;11:19:36 AM;0:25:27;1574,3;132,6;64,2;84,2;48,8;1575,6;53;0,143;8,912;8,10E-02;20;-129,9;16;16,1;54,71;-0,47;-0,13;8,2;6,33;1,29;1,2;200;90;300;1;0;1;0;3;40;20;0;1;100
1529;7/30/2020;11:19:37 AM;0:25:28;1574,3;132,6;64,2;84,2;48,8;1576,6;53;0,143;8,912;8,10E-02;20;-129,9;16;16,3;54,71;-0,47;-0,13;8,1;6,35;1,29;1,2;200;90;300;1;0;1;0;3;40;20;0;1;100
1530;7/30/2020;11:19:38 AM;0:25:29;1576,7;133,3;64,3;84,3;48,8;1578,6;53;0,143;8,918;8,10E-02;20;-129,9;16;16,3;54,71;-0,47;-0,13;8,2;6,35;1,29;1,21;200;90;300;1;0;1;0;3;40;20;0;1;100
1531;7/30/2020;11:19:39 AM;0:25:30;1579;133,3;64,3;84,4;48,8;1580,6;53;0,143;8,918;8,10E-02;20;-129,9;16;16,4;54,71;-0,47;-0,13;8,3;6,38;1,3;1,21;200;90;300;1;0;1;0;3;40;20;0;1;100
1532;7/30/2020;11:19:40 AM;0:25:31;1581,5;133,6;64,4;84,5;48,9;1581,6;53;0,143;8,918;8,10E-02;20;-129,9;16;16;54,71;-0,47;-0,13;8,2;6,37;1,29;1,21;200;90;300;1;0;1;0;3;40;20;0;1;100
1533;7/30/2020;11:19:41 AM;0:25:32;1581,5;134;64,4;84,5;48,9;1583,6;53;0,143;8,917;8,10E-02;20;-129,9;16;16,2;54,7;-0,48;-0,1;8,1;6,35;1,29;1,2;200;90;300;1;0;1;0;3;40;20;0;1;100
1534;7/30/2020;11:19:42 AM;0:25:33;1583,7;134,3;64,4;84,6;48,9;1585,6;53;0,143;8,919;8,10E-02;20;-129,9;16;16;54,7;-0,48;-0,1;8,2;6,34;1,29;1,21;200;90;300;1;0;1;0;3;40;20;0;1;100
1535;7/30/2020;11:19:43 AM;0:25:34;1585,9;134,3;64,5;84,7;48,9;1586,8;53;0,143;8,919;8,10E-02;20;-129,9;16;16,4;54,7;-0,48;-0,1;8,3;6,38;1,3;1,21;200;90;300;1;0;1;0;3;40;20;0;1;100
1536;7/30/2020;11:19:44 AM;0:25:35;1588,2;134,6;64,6;84,8;49;1588,8;53;0,143;8,915;8,10E-02;20;-129,9;16;16;54,7;-0,48;-0,14;8,2;6,36;1,29;1,21;200;90;300;1;0;1;0;3;40;20;0;1;100
1537;7/30/2020;11:19:45 AM;0:25:36;1590,4;134,9;64,6;84,9;49;1590,8;53;0,143;8,914;8,10E-02;20;-129,9;16;15,9;54,69;-0,49;-0,14;8,2;6,35;1,29;1,2;200;90;300;1;0;1;0;3;40;20;0;1;100
1538;7/30/2020;11:19:46 AM;0:25:37;1590,4;135,3;64,6;84,9;49;1592,8;54;0,143;8,915;8,10E-02;20;-129,9;16;16;54,69;-0,49;-0,14;8,2;6,36;1,29;1,21;200;90;300;1;0;1;0;3;40;20;0;1;100
1539;7/30/2020;11:19:47 AM;0:25:38;1592,7;135,3;64,7;85;49;1593,8;53;0,143;8,916;8,10E-02;20;-129,9;16;16,3;54,69;-0,49;-0,14;8,3;6,39;1,3;1,21;200;90;300;1;0;1;0;3;40;20;0;1;100
1540;7/30/2020;11:19:48 AM;0:25:39;1595;135,6;64,7;85,1;49;1595,8;53;0,143;8,916;8,10E-02;20;-129,9;16;16,2;54,69;-0,49;-0,13;8,2;6,34;1,29;1,21;200;90;300;1;0;1;0;3;40;20;0;1;100
1541;7/30/2020;11:19:49 AM;0:25:40;1595;135,9;64,8;85,1;49;1597;54;0,143;8,916;8,10E-02;20;-129,9;16;16;54,69;-0,49;-0,13;8,2;6,36;1,29;1,2;200;90;300;1;0;1;0;3;40;20;0;1;100
1542;7/30/2020;11:19:50 AM;0:25:41;1595;135,9;64,8;85,1;49,1;1598;54;0,143;8,916;8,10E-02;20;-129,9;16;16,4;54,68;-0,5;-0,13;8,3;6,38;1,3;1,21;200;90;300;1;0;1;0;3;40;20;0;1;100
1543;7/30/2020;11:19:51 AM;0:25:42;1599,7;136,2;64,8;85,3;49,1;1600;54;0,144;8,918;8,10E-02;20;-129,9;16;16;54,68;-0,5;-0,14;8,3;6,38;1,3;1,22;200;90;300;1;0;1;0;3;40;20;0;1;100
1544;7/30/2020;11:19:52 AM;0:25:43;1599,7;136,2;64,8;85,3;49,1;1602;54;0,143;8,919;8,10E-02;20;-129,9;16;16,6;54,68;-0,5;-0,14;8,2;6,37;1,29;1,21;200;90;300;1;0;1;0;3;40;20;0;1;100
1545;7/30/2020;11:19:53 AM;0:25:44;1601,9;136,6;64,9;85,4;49,1;1603;54;0,143;8,926;8,10E-02;20;-129,9;16;15,9;54,68;-0,5;-0,14;8,3;6,39;1,31;1,21;200;90;300;1;0;1;0;3;40;20;0;1;100
1546;7/30/2020;11:19:54 AM;0:25:45;1601,9;136,9;64,9;85,4;49,2;1605;54;0,143;8,926;8,10E-02;20;-129,9;16;16;54,68;-0,5;-0,14;8,3;6,4;1,3;1,22;200;90;300;1;0;1;0;3;40;20;0;1;100
1547;7/30/2020;11:19:55 AM;0:25:46;1606,5;137,2;65;85,6;49,2;1607;53;0,143;8,929;8,10E-02;20;-129,9;16;16,2;54,67;-0,51;-0,14;8,3;6,39;1,3;1,22;200;90;300;1;0;1;0;3;40;20;0;1;100
1548;7/30/2020;11:19:56 AM;0:25:47;1606,5;137,2;65;85,6;49,2;1608,1;54;0,143;8,929;8,10E-02;20;-129,9;16;16,2;54,67;-0,51;-0,14;8,3;6,37;1,3;1,22;200;90;300;1;0;1;0;3;40;20;0;1;100
1549;7/30/2020;11:19:57 AM;0:25:48;1608,7;137,9;65,1;85,7;49,2;1610,1;54;0,143;8,93;8,10E-02;20;-129,9;16;16,4;54,67;-0,51;-0,14;8,4;6,39;1,31;1,22;200;90;300;1;0;1;0;3;40;20;0;1;100
1550;7/30/2020;11:19:58 AM;0:25:49;1608,7;137,9;65,1;85,7;49,3;1611,1;54;0,143;8,93;8,10E-02;20;-129,9;16;16,2;54,67;-0,51;-0,11;8,3;6,39;1,3;1,22;200;90;300;1;0;1;0;3;40;20;0;1;100
1551;7/30/2020;11:19:59 AM;0:25:50;1611;138,2;65,2;85,9;49,2;1613,1;54;0,144;8,927;8,10E-02;20;-129,9;16;16,1;54,67;-0,51;-0,11;8,4;6,4;1,31;1,22;200;90;300;1;0;1;0;3;40;20;0;1;100
1552;7/30/2020;11:20:00 AM;0:25:51;1613,3;138,2;65,2;85,9;49,2;1615,1;54;0,144;8,927;8,10E-02;20;-129,9;16;16;54,66;-0,52;-0,11;8,3;6,37;1,3;1,21;200;90;300;1;0;1;0;3;40;20;0;1;100
1553;7/30/2020;11:20:01 AM;0:25:52;1615,8;138,5;65,2;86;49,2;1616,1;54;0,144;8,927;8,10E-02;20;-129,9;16;16,1;54,66;-0,52;-0,11;8,4;6,4;1,31;1,21;200;90;300;1;0;1;0;3;40;20;0;1;100
1554;7/30/2020;11:20:02 AM;0:25:53;1615,8;138,9;65,2;86;49,3;1618,1;54;0,144;8,929;8,10E-02;20;-129,9;16;16,2;54,66;-0,52;-0,13;8,3;6,39;1,3;1,22;200;90;300;1;0;1;0;3;40;20;0;1;100
1555;7/30/2020;11:20:03 AM;0:25:54;1618,1;139,2;65,3;86;49,3;1620,3;54;0,144;8,93;8,10E-02;20;-129,9;16;16;54,65;-0,53;-0,13;8,3;6,39;1,3;1,22;200;90;300;1;0;1;0;3;40;20;0;1;100
1556;7/30/2020;11:20:04 AM;0:25:55;1620,6;139,2;65,3;86,1;49,3;1621,3;55;0,144;8,93;8,10E-02;20;-129,9;16;16,4;54,65;-0,53;-0,13;8,4;6,41;1,31;1,22;200;90;300;1;0;1;0;3;40;20;0;1;100
1557;7/30/2020;11:20:05 AM;0:25:56;1620,6;139,6;65,3;86,1;49,3;1623,3;54;0,144;8,926;8,10E-02;20;-129,9;16;16,5;54,65;-0,53;-0,12;8,4;6,41;1,31;1,23;200;90;300;1;0;1;0;3;40;20;0;1;100
1558;7/30/2020;11:20:06 AM;0:25:57;1625,3;139,9;65,4;86,3;49,4;1625,3;54;0,144;8,926;8,10E-02;20;-129,9;16;16,3;54,65;-0,53;-0,12;8,4;6,42;1,31;1,23;200;90;300;1;0;1;0;3;40;20;0;1;100
1559;7/30/2020;11:20:07 AM;0:25:58;1625,3;139,9;65,4;86,3;49,4;1626,3;54;0,144;8,926;8,10E-02;20;-129,9;16;16;54,65;-0,53;-0,12;8,4;6,4;1,31;1,23;200;90;300;1;0;1;0;3;40;20;0;1;100
1560;7/30/2020;11:20:08 AM;0:25:59;1627,7;140,3;65,5;86,4;49,4;1628,3;54;0,144;8,924;8,10E-02;20;-129,9;16;16,3;54,64;-0,54;-0,15;8,4;6,41;1,31;1,22;200;90;300;1;0;1;0;3;40;20;0;1;100
1561;7/30/2020;11:20:09 AM;0:26:00;1627,7;140,3;65,5;86,4;49,4;1629,3;54;0,144;8,924;8,10E-02;20;-129,9;16;16,3;54,64;-0,54;-0,15;8,4;6,41;1,31;1,23;200;90;300;1;0;1;0;3;40;20;0;1;100
1562;7/30/2020;11:20:10 AM;0:26:01;1629,9;140,6;65,6;86,5;49,4;1631,5;54;0,144;8,925;8,10E-02;20;-129,9;16;16;54,64;-0,54;-0,15;8,5;6,42;1,32;1,23;200;90;300;1;0;1;0;3;40;20;0;1;100
1563;7/30/2020;11:20:11 AM;0:26:02;1632;140,9;65,6;86,6;49,4;1633,5;54;0,144;8,925;8,10E-02;20;-129,9;16;16,1;54,64;-0,54;-0,11;8,4;6,39;1,31;1,23;200;90;300;1;0;1;0;3;40;20;0;1;100
1564;7/30/2020;11:20:12 AM;0:26:03;1634,2;141,3;65,7;86,7;49,5;1635,5;54;0,144;8,931;8,10E-02;20;-129,9;16;16,4;54,63;-0,55;-0,11;8,5;6,42;1,32;1,22;200;90;300;1;0;1;0;3;40;20;0;1;100
1565;7/30/2020;11:20:13 AM;0:26:04;1634,2;141,3;65,7;86,7;49,5;1636,5;55;0,144;8,931;8,10E-02;20;-129,9;16;16;54,63;-0,55;-0,11;8,4;6,42;1,31;1,23;200;90;300;1;0;1;0;3;40;20;0;1;100
1566;7/30/2020;11:20:14 AM;0:26:05;1636,5;141,9;65,8;86,9;49,5;1638,5;55;0,144;8,928;8,10E-02;20;-129,9;16;16,3;54,63;-0,55;-0,11;8,5;6,43;1,32;1,24;200;90;300;1;0;1;0;3;40;20;0;1;100
1567;7/30/2020;11:20:15 AM;0:26:06;1638,7;141,9;65,8;86,9;49,6;1640,6;54;0,144;8,925;8,10E-02;20;-129,9;16;16;54,63;-0,55;-0,12;8,4;6,41;1,31;1,23;200;90;300;1;0;1;0;3;40;20;0;1;100
1568;7/30/2020;11:20:16 AM;0:26:07;1641;142,2;65,9;87;49,6;1641,6;54;0,144;8,924;8,10E-02;20;-129,9;16;16,7;54,62;-0,56;-0,12;8,5;6,44;1,32;1,23;200;90;300;1;0;1;0;3;40;20;0;1;100
1569;7/30/2020;11:20:17 AM;0:26:08;1641;142,6;65,9;87;49,6;1643,6;55;0,144;8,924;8,10E-02;20;-129,9;16;16;54,62;-0,56;-0,12;8,5;6,43;1,32;1,23;200;90;300;1;0;1;0;3;40;20;0;1;100
1570;7/30/2020;11:20:18 AM;0:26:09;1643,4;142,6;65,9;87,1;49,7;1645,6;55;0,144;8,921;8,10E-02;20;-129,9;16;16,4;54,62;-0,56;-0,14;8,5;6,42;1,32;1,24;200;90;300;1;0;1;0;3;40;20;0;1;100
1571;7/30/2020;11:20:19 AM;0:26:10;1645,7;142,9;66;87,2;49,7;1646,6;55;0,144;8,921;8,10E-02;20;-129,9;16;16,1;54,62;-0,56;-0,14;8,5;6,45;1,33;1,24;200;90;300;1;0;1;0;3;40;20;0;1;100
1572;7/30/2020;11:20:20 AM;0:26:11;1645,7;142,9;66;87,2;49,7;1648,6;55;0,144;8,923;8,10E-02;20;-129,9;16;16,1;54,62;-0,56;-0,14;8,5;6,44;1,33;1,24;200;90;300;1;0;1;0;3;40;20;0;1;100
1573;7/30/2020;11:20:21 AM;0:26:12;1648,2;143,6;66,1;87,3;49,7;1650,6;55;0,144;8,921;8,10E-02;20;-129,9;16;16,2;54,61;-0,57;-0,12;8,6;6,45;1,33;1,25;200;90;300;1;0;1;0;3;40;20;0;1;100
1574;7/30/2020;11:20:22 AM;0:26:13;1648,2;143,6;66,1;87,3;49,7;1651,8;55;0,144;8,921;8,10E-02;20;-129,9;16;16,2;54,61;-0,57;-0,12;8,6;6,46;1,33;1,24;200;90;300;1;0;1;0;3;40;20;0;1;100
1575;7/30/2020;11:20:23 AM;0:26:14;1653,1;144;66,2;87,5;49,8;1653,8;55;0,144;8,919;8,10E-02;20;-129,9;16;16,2;54,61;-0,57;-0,12;8,6;6,46;1,33;1,25;200;90;300;1;0;1;0;3;40;20;0;1;100
1576;7/30/2020;11:20:24 AM;0:26:15;1653,1;144,3;66,2;87,5;49,8;1655,8;55;0,144;8,919;8,20E-02;20;-129,9;16;15,9;54,61;-0,57;-0,13;8,6;6,46;1,33;1,24;200;90;300;1;0;1;0;3;40;20;0;1;100
1577;7/30/2020;11:20:25 AM;0:26:16;1655,6;144,3;66,2;87,6;49,8;1656,8;55;0,144;8,922;8,20E-02;20;-129,9;16;16,6;54,6;-0,58;-0,13;8,7;6,45;1,33;1,24;200;90;300;1;0;1;0;3;40;20;0;1;100
1578;7/30/2020;11:20:26 AM;0:26:17;1658,1;144,7;66,3;87,7;49,9;1658,8;55;0,144;8,922;8,10E-02;20;-129,9;16;16,2;54,6;-0,58;-0,13;8,6;6,46;1,33;1,24;200;90;300;1;0;1;0;3;40;20;0;1;100
1579;7/30/2020;11:20:27 AM;0:26:18;1658,1;145;66,3;87,7;49,9;1659,8;55;0,144;8,929;8,10E-02;20;-129,9;16;16;54,6;-0,58;-0,13;8,6;6,46;1,33;1,24;200;90;300;1;0;1;0;3;40;20;0;1;100
1580;7/30/2020;11:20:28 AM;0:26:19;1660,5;145;66,4;87,8;49,9;1661,8;55;0,144;8,93;8,20E-02;20;-129,9;16;16;54,6;-0,58;-0,14;8,7;6,47;1,34;1,24;200;90;300;1;0;1;0;3;40;20;0;1;100
1581;7/30/2020;11:20:29 AM;0:26:20;1662,9;145,4;66,4;87,9;49,9;1664;55;0,144;8,93;8,10E-02;20;-129,9;16;16,7;54,59;-0,59;-0,14;8,6;6,43;1,32;1,24;200;90;300;1;0;1;0;3;40;20;0;1;100
1582;7/30/2020;11:20:30 AM;0:26:21;1662,9;145,7;66,4;87,9;49,9;1665;55;0,144;8,929;8,10E-02;20;-129,9;16;16,2;54,59;-0,59;-0,14;8,5;6,44;1,33;1,23;200;90;300;1;0;1;0;3;40;20;0;1;100
1583;7/30/2020;11:20:31 AM;0:26:22;1665,2;145,7;66,5;87,9;50;1667;55;0,144;8,92;8,20E-02;20;-129,9;16;16;54,59;-0,59;-0,13;8,6;6,44;1,33;1,25;200;90;300;1;0;1;0;3;40;20;0;1;100
1584;7/30/2020;11:20:32 AM;0:26:23;1667,7;146,1;66,6;88,1;50;1669;55;0,144;8,915;8,10E-02;20;-129,9;16;16,1;54,59;-0,59;-0,13;8,7;6,47;1,34;1,24;200;90;300;1;0;1;0;3;40;20;0;1;100
1585;7/30/2020;11:20:33 AM;0:26:24;1667,7;146,1;66,6;88,1;50;1670;55;0,144;8,915;8,10E-02;20;-129,9;16;16;54,59;-0,59;-0,13;8,6;6,46;1,33;1,24;200;90;300;1;0;1;0;3;40;20;0;1;100
1586;7/30/2020;11:20:34 AM;0:26:25;1670,1;146,8;66,6;88,2;50;1672;55;0,144;8,914;8,20E-02;20;-129,9;16;16,6;54,58;-0,6;-0,13;8,7;6,47;1,33;1,25;200;90;300;1;0;1;0;3;40;20;0;1;100
1587;7/30/2020;11:20:35 AM;0:26:26;1672,5;146,8;66,7;88,3;50,1;1674,2;55;0,144;8,915;8,20E-02;20;-129,9;16;16,2;54,58;-0,6;-0,12;8,8;6,5;1,35;1,26;200;90;300;1;0;1;0;3;40;20;0;1;100
1588;7/30/2020;11:20:36 AM;0:26:27;1675;147,2;66,8;88,4;50,1;1676,2;55;0,144;8,915;8,20E-02;20;-129,9;16;16,5;54,58;-0,6;-0,12;8,6;6,45;1,33;1,24;200;90;300;1;0;1;0;3;40;20;0;1;100
1589;7/30/2020;11:20:37 AM;0:26:28;1675;147,5;66,8;88,4;50,1;1677,2;55;0,144;8,922;8,10E-02;20;-129,9;16;16,4;54,58;-0,6;-0,12;8,6;6,46;1,33;1,24;200;90;300;1;0;1;0;3;40;20;0;1;100
1590;7/30/2020;11:20:38 AM;0:26:29;1677,2;147,5;66,8;88,5;50,1;1679,2;55;0,144;8,927;8,10E-02;20;-129,9;16;16;54,57;-0,61;-0,12;8,6;6,45;1,33;1,24;200;90;300;1;0;1;0;3;40;20;0;1;100
1591;7/30/2020;11:20:39 AM;0:26:30;1679,5;148,2;66,9;88,6;50,1;1681,2;55;0,144;8,932;8,10E-02;20;-129,9;16;16,3;54,57;-0,61;-0,12;8,7;6,49;1,34;1,25;200;90;300;1;0;1;0;3;40;20;0;1;100
1592;7/30/2020;11:20:40 AM;0:26:31;1679,5;148,2;66,9;88,7;50,1;1682,2;56;0,144;8,932;8,20E-02;20;-129,9;16;16;54,57;-0,61;-0,12;8,7;6,48;1,34;1,25;200;90;300;1;0;1;0;3;40;20;0;1;100
1593;7/30/2020;11:20:41 AM;0:26:32;1684;148,5;67;88,8;50,2;1684,3;55;0,144;8,94;8,10E-02;20;-129,9;16;16,5;54,57;-0,61;-0,15;8,7;6,48;1,34;1,25;200;90;300;1;0;1;0;3;40;20;0;1;100
