Repository: NazariiMed/sps

# SPS Sintering Data Smoothing and Regression

This project provides tools for analyzing and predicting the "Relative Piston Travel" in Spark Plasma Sintering (SPS) processes. It includes scripts for data exploration, smoothing, and regression modeling.

## Problem Overview

The original dataset contains "Rel. Piston Trav" values with limited precision, which results in numerous plateaus in the data (consecutive identical values). This lack of precision can hinder the performance of regression models. The smoothing scripts address this issue by adding controlled noise to break the plateaus while preserving the overall trends.

File: Data/fct20-082 graphite 4f 1800 (100) 16kN 5 min d20.csv (part 8 of 14)
No.;Date;Time;P.Time;AV Pyro top;AV control TC;AV TC upper ram;AV TC lower ram;AV Trafo Temp;SV Temperature  ;AV CZ Output;AV Press. Abs. 1;AV Press. Abs. 2;AV Thermovak;SV Rel. Pressure;AV Press. Rel.;SV Force        ;AV Force;AV Abs. Piston T;AV Rel. Piston T;AV Speed;AV Heating Power;U RMS;I RMS;Spare for I peak;SV Max. Temp TC ;SV Power limit  ;SV Jump to Pyro ;SV Pulse Time   ;SV Pause Time   ;SV Pulses Per Bu;SV Pause Between;SV Put on Force ;SV Speed        ;SV Max. Piston t;SV Abs. Pressure;SV Start Vacuum ;SV Open V1      
;;;;°C;°C;°C;°C;°C;°C    ;%;hPa;hPa;hPa;hPa   ;hPa;kN    ;kN;mm;mm;mm/min;kW;V;kA;kA;°C    ;%     ;°C    ;ms    ;ms    ;;ms    ;kN    ;mm/min;mm    ;hPa   ;hPa   ;hPa   
1601;7/30/2020;9:52:29 AM;0:26:40;1699,5;150,9;70,4;93;49,3;1699,5;54;0,153;8,652;9,80E-02;20;-129,9;16;15,5;60,16;-0,55;-0,09;9,1;6,42;1,42;1,33;200;90;300;1;0;1;0;3;40;20;0;1;100
1602;7/30/2020;9:52:30 AM;0:26:41;1703,5;151,2;70,5;93,1;49,4;1701,7;54;0,153;8,646;9,80E-02;20;-129,9;16;15,5;60,16;-0,55;-0,09;9,2;6,42;1,43;1,35;200;90;300;1;0;1;0;3;40;20;0;1;100
1603;7/30/2020;9:52:31 AM;0:26:42;1703,5;151,5;70,5;93,1;49,4;1703,7;54;0,153;8,642;9,80E-02;20;-129,9;16;15,4;60,16;-0,55;-0,09;9,1;6,42;1,42;1,33;200;90;300;1;0;1;0;3;40;20;0;1;100
1604;7/30/2020;9:52:32 AM;0:26:43;1705,8;151,5;70,5;93,2;49,4;1704,7;54;0,153;8,644;9,80E-02;20;-129,9;16;15,5;60,15;-0,56;-0,09;9,2;6,44;1,43;1,34;200;90;300;1;0;1;0;3;40;20;0;1;100
1605;7/30/2020;9:52:33 AM;0:26:44;1705,8;151,8;70,5;93,3;49,4;1706,7;54;0,153;8,644;9,80E-02;20;-129,9;16;15,9;60,15;-0,56;-0,09;9,2;6,43;1,43;1,33;200;90;300;1;0;1;0;3;40;20;0;1;100
1606;7/30/2020;9:52:34 AM;0:26:45;1708;151,8;70,5;93,3;49,5;1707,7;54;0,153;8,641;9,80E-02;20;-129,9;16;15,7;60,15;-0,56;-0,1;9,3;6,44;1,44;1,34;200;90;300;1;0;1;0;3;40;20;0;1;100
1607;7/30/2020;9:52:35 AM;0:26:46;1710,2;152,1;70,5;93,4;49,5;1709,7;54;0,153;8,641;9,80E-02;20;-129,9;16;15,5;60,15;-0,56;-0,1;9,2;6,44;1,44;1,35;200;90;300;1;0;1;0;3;40;20;0;1;100
1608;7/30/2020;9:52:36 AM;0:26:47;1710,2;152,5;70,6;93,4;49,5;1711,8;55;0,153;8,636;9,80E-02;20;-129,9;16;15,8;60,15;-0,56;-0,1;9,2;6,45;1,44;1,34;200;90;300;1;0;1;0;3;40;20;0;1;100
1609;7/30/2020;9:52:37 AM;0:26:48;1712,4;152,5;70,6;93,4;49,5;1712,8;54;0,153;8,644;9,80E-02;20;-129,9;16;15,5;60,15;-0,56;-0,09;9,3;6,47;1,45;1,35;200;90;300;1;0;1;0;3;40;20;0;1;100
1610;7/30/2020;9:52:38 AM;0:26:49;1714,3;152,8;70,6;93,5;49,6;1714,8;54;0,153;8,651;9,80E-02;20;-129,9;16;15,8;60,14;-0,57;-0,09;9,2;6,42;1,43;1,34;200;90;300;1;0;1;0;3;40;20;0;1;100
1611;7/30/2020;9:52:39 AM;0:26:50;1716,3;153,1;70,6;93,6;49,6;1716,8;54;0,153;8,652;9,80E-02;20;-129,9;16;15,5;60,14;-0,57;-0,09;9,3;6,46;1,45;1,35;200;90;300;1;0;1;0;3;40;20;0;1;100
1612;7/30/2020;9:52:40 AM;0:26:51;1718,3;153,5;70,7;93,7;49,6;1718,8;55;0,153;8,652;9,80E-02;20;-129,9;16;15,6;60,14;-0,57;-0,11;9,3;6,48;1,45;1,35;200;90;300;1;0;1;0;3;40;20;0;1;100
1613;7/30/2020;9:52:41 AM;0:26:52;1718,3;153,8;70,7;93,7;49,6;1719,8;55;0,153;8,664;9,80E-02;20;-129,9;16;16,5;60,14;-0,57;-0,11;9,4;6,47;1,45;1,36;200;90;300;1;0;1;0;3;40;20;0;1;100
1614;7/30/2020;9:52:42 AM;0:26:53;1720,3;153,8;70,7;93,8;49,6;1722;55;0,153;8,668;9,80E-02;20;-129,9;16;15,5;60,14;-0,57;-0,11;9,3;6,44;1,44;1,35;200;90;300;1;0;1;0;3;40;20;0;1;100
1615;7/30/2020;9:52:43 AM;0:26:54;1722,3;154,4;70,7;93,9;49,7;1724;55;0,153;8,672;9,80E-02;20;-129,9;16;16,4;60,13;-0,58;-0,1;9,4;6,46;1,45;1,35;200;90;300;1;0;1;0;3;40;20;0;1;100
1616;7/30/2020;9:52:44 AM;0:26:55;1722,3;154,4;70,7;93,9;49,7;1725;55;0,153;8,672;9,80E-02;20;-129,9;16;15,5;60,13;-0,58;-0,1;9,4;6,47;1,45;1,35;200;90;300;1;0;1;0;3;40;20;0;1;100
1617;7/30/2020;9:52:45 AM;0:26:56;1726,5;154,7;70,8;94,1;49,7;1727;55;0,153;8,677;9,80E-02;20;-129,9;16;15,5;60,13;-0,58;-0,1;9,4;6,48;1,45;1,36;200;90;300;1;0;1;0;3;40;20;0;1;100
1618;7/30/2020;9:52:46 AM;0:26:57;1726,5;155;70,8;94,1;49,7;1729;55;0,153;8,679;9,80E-02;20;-129,9;16;16,2;60,13;-0,58;-0,1;9,4;6,47;1,45;1,35;200;90;300;1;0;1;0;3;40;20;0;1;100
1619;7/30/2020;9:52:47 AM;0:26:58;1728,7;155;70,8;94,2;49,8;1730;55;0,153;8,679;9,80E-02;20;-129,9;16;16,2;60,13;-0,58;-0,07;9,5;6,49;1,46;1,36;200;90;300;1;0;1;0;3;40;20;0;1;100
1620;7/30/2020;9:52:48 AM;0:26:59;1728,7;155,3;70,8;94,3;49,8;1732;56;0,153;8,68;9,80E-02;20;-129,9;16;16;60,13;-0,58;-0,07;9,5;6,49;1,46;1,36;200;90;300;1;0;1;0;3;40;20;0;1;100
1621;7/30/2020;9:52:49 AM;0:27:00;1731;155,3;70,8;94,3;49,8;1733,2;55;0,153;8,681;9,80E-02;20;-129,9;16;16,2;60,13;-0,58;-0,07;9,5;6,49;1,47;1,37;200;90;300;1;0;1;0;3;40;20;0;1;100
1622;7/30/2020;9:52:50 AM;0:27:01;1733,3;155,6;70,8;94,4;49,8;1735,2;56;0,153;8,684;9,80E-02;20;-129,9;16;15,5;60,12;-0,59;-0,11;9,6;6,51;1,47;1,37;200;90;300;1;0;1;0;3;40;20;0;1;100
1623;7/30/2020;9:52:51 AM;0:27:02;1735,5;155,9;70,8;94,4;49,9;1737,2;55;0,153;8,684;9,80E-02;20;-129,9;16;15,6;60,12;-0,59;-0,11;9,5;6,5;1,46;1,37;200;90;300;1;0;1;0;3;40;20;0;1;100
1624;7/30/2020;9:52:52 AM;0:27:03;1735,5;155,9;70,8;94,4;49,9;1738,2;56;0,153;8,685;9,80E-02;20;-129,9;16;15,5;60,12;-0,59;-0,11;9,5;6,49;1,46;1,37;200;90;300;1;0;1;0;3;40;20;0;1;100
1625;7/30/2020;9:52:53 AM;0:27:04;1737,7;156,2;70,9;94,5;49,9;1740,2;56;0,153;8,69;9,90E-02;20;-129,9;16;15,5;60,11;-0,6;-0,11;9,5;6,5;1,47;1,37;200;90;300;1;0;1;0;3;40;20;0;1;100
1626;7/30/2020;9:52:54 AM;0:27:05;1740;156,6;70,9;94,6;49,9;1742,2;56;0,153;8,693;9,80E-02;20;-129,9;16;15,7;60,11;-0,6;-0,17;9,7;6,52;1,48;1,38;200;90;300;1;0;1;0;3;40;20;0;1;100
1627;7/30/2020;9:52:55 AM;0:27:06;1742,2;156,9;70,9;94,7;49,9;1743,2;55;0,153;8,693;9,80E-02;20;-129,9;16;15,5;60,11;-0,6;-0,17;9,6;6,51;1,47;1,38;200;90;300;1;0;1;0;3;40;20;0;1;100
1628;7/30/2020;9:52:56 AM;0:27:07;1742,2;157,2;71;94,8;50;1745,3;56;0,153;8,695;9,80E-02;20;-129,9;16;16;60,11;-0,6;-0,17;9,5;6,49;1,47;1,37;200;90;300;1;0;1;0;3;40;20;0;1;100
1629;7/30/2020;9:52:57 AM;0:27:08;1744,5;157,2;71;94,8;50;1747,3;56;0,153;8,703;9,90E-02;20;-129,9;16;15,6;60,11;-0,6;-0,13;9,5;6,5;1,47;1,37;200;90;300;1;0;1;0;3;40;20;0;1;100
1630;7/30/2020;9:52:58 AM;0:27:09;1746,9;157,5;71;94,9;50;1748,3;56;0,153;8,703;9,90E-02;20;-129,9;16;15,6;60,1;-0,61;-0,13;9,6;6,55;1,48;1,37;200;90;300;1;0;1;0;3;40;20;0;1;100
1631;7/30/2020;9:52:59 AM;0:27:10;1746,9;157,8;71;95;50,1;1750,3;56;0,153;8,705;9,90E-02;20;-129,9;16;15,7;60,1;-0,61;-0,13;9,6;6,51;1,47;1,38;200;90;300;1;0;1;0;3;40;20;0;1;100
1632;7/30/2020;9:53:00 AM;0:27:11;1749,1;158,1;71,1;95;50,1;1752,3;56;0,153;8,703;9,90E-02;20;-129,9;16;15,5;60,1;-0,61;-0,13;9,7;6,54;1,48;1,38;200;90;300;1;0;1;0;3;40;20;0;1;100
1633;7/30/2020;9:53:01 AM;0:27:12;1749,1;158,1;71,1;95;50,1;1753,3;57;0,153;8,703;9,90E-02;20;-129,9;16;15,9;60,1;-0,61;-0,13;9,7;6,53;1,48;1,38;200;90;300;1;0;1;0;3;40;20;0;1;100
1634;7/30/2020;9:53:02 AM;0:27:13;1754,2;158,4;71,1;95,1;50,1;1755,5;56;0,154;8,693;9,90E-02;20;-129,9;16;15,5;60,09;-0,62;-0,13;9,7;6,53;1,48;1,38;200;90;300;1;0;1;0;3;40;20;0;1;100
1635;7/30/2020;9:53:03 AM;0:27:14;1754,2;158,4;71,1;95,1;50,1;1756,5;56;0,154;8,693;9,90E-02;20;-129,9;16;15,5;60,09;-0,62;-0,13;9,6;6,51;1,47;1,38;200;90;300;1;0;1;0;3;40;20;0;1;100
1636;7/30/2020;9:53:04 AM;0:27:15;1756,7;158,8;71,1;95,2;50,1;1758,5;56;0,154;8,69;9,90E-02;20;-129,9;16;15,6;60,09;-0,62;-0,13;9,7;6,53;1,48;1,38;200;90;300;1;0;1;0;3;40;20;0;1;100
1637;7/30/2020;9:53:05 AM;0:27:16;1759,2;159,1;71,2;95,3;50,2;1760,5;56;0,154;8,698;9,90E-02;20;-129,9;16;15,7;60,09;-0,62;-0,13;9,7;6,56;1,49;1,37;200;90;300;1;0;1;0;3;40;20;0;1;100
1638;7/30/2020;9:53:06 AM;0:27:17;1759,2;159,4;71,2;95,4;50,2;1762,5;57;0,154;8,698;1,00E-01;20;-129,9;16;15,7;60,08;-0,63;-0,13;9,7;6,54;1,48;1,39;200;90;300;1;0;1;0;3;40;20;0;1;100
1639;7/30/2020;9:53:07 AM;0:27:18;1761,6;159,4;71,2;95,4;50,2;1763,5;56;0,154;8,7;1,00E-01;20;-129,9;16;15,9;60,08;-0,63;-0,13;9,8;6,56;1,49;1,39;200;90;300;1;0;1;0;3;40;20;0;1;100
1640;7/30/2020;9:53:08 AM;0:27:19;1764;159,7;71,2;95,5;50,3;1765,7;56;0,154;8,709;1,00E-01;20;-129,9;16;15,5;60,08;-0,63;-0,13;9,6;6,5;1,47;1,38;200;90;300;1;0;1;0;3;40;20;0;1;100
1641;7/30/2020;9:53:09 AM;0:27:20;1766,4;160,3;71,3;95,6;50,3;1767,7;56;0,155;8,716;1,00E-01;20;-129,9;16;15,5;60,08;-0,63;-0,13;9,8;6,54;1,48;1,38;200;90;300;1;0;1;0;3;40;20;0;1;100
1642;7/30/2020;9:53:10 AM;0:27:21;1766,4;160,3;71,3;95,6;50,3;1768,7;56;0,155;8,716;1,00E-01;20;-129,9;16;15,5;60,08;-0,63;-0,1;9,6;6,51;1,48;1,38;200;90;300;1;0;1;0;3;40;20;0;1;100
1643;7/30/2020;9:53:11 AM;0:27:22;1768,8;160,7;71,4;95,7;50,3;1770,7;56;0,155;8,718;1,00E-01;20;-129,9;16;15,6;60,07;-0,64;-0,1;9,7;6,54;1,48;1,38;200;90;300;1;0;1;0;3;40;20;0;1;100
1644;7/30/2020;9:53:12 AM;0:27:23;1771,2;160,7;71,4;95,7;50,4;1772,7;56;0,155;8,724;1,00E-01;20;-129,9;16;16,1;60,07;-0,64;-0,1;9,5;6,49;1,47;1,37;200;90;300;1;0;1;0;3;40;20;0;1;100
1645;7/30/2020;9:53:13 AM;0:27:24;1773,6;161;71,4;95,8;50,4;1773,7;56;0,155;8,724;1,00E-01;20;-129,9;16;15,9;60,07;-0,64;-0,1;9,7;6,52;1,48;1,37;200;90;300;1;0;1;0;3;40;20;0;1;100
1646;7/30/2020;9:53:14 AM;0:27:25;1773,6;161,3;71,4;95,8;50,4;1775,7;56;0,155;8,728;1,00E-01;20;-129,9;16;16;60,07;-0,64;-0,12;9,7;6,53;1,48;1,38;200;90;300;1;0;1;0;3;40;20;0;1;100
1647;7/30/2020;9:53:15 AM;0:27:26;1776;161,3;71,4;95,9;50,4;1777,7;56;0,155;8,732;1,00E-01;20;-129,9;16;15,9;60,07;-0,64;-0,12;9,6;6,52;1,48;1,38;200;90;300;1;0;1;0;3;40;20;0;1;100
1648;7/30/2020;9:53:16 AM;0:27:27;1778,5;161,6;71,5;96;50,4;1778,8;57;0,155;8,732;1,00E-01;20;-129,9;16;16,2;60,07;-0,64;-0,12;9,7;6,56;1,49;1,38;200;90;300;1;0;1;0;3;40;20;0;1;100
1649;7/30/2020;9:53:17 AM;0:27:28;1780,8;162;71,5;96,1;50,4;1780,8;56;0,155;8,729;1,00E-01;20;-129,9;16;16;60,06;-0,65;-0,1;9,7;6,55;1,48;1,38;200;90;300;1;0;1;0;3;40;20;0;1;100
1650;7/30/2020;9:53:18 AM;0:27:29;1783,2;162,3;71,5;96,2;50,5;1782,8;56;0,155;8,719;1,00E-01;20;-129,9;16;15,4;60,06;-0,65;-0,1;9,7;6,54;1,48;1,38;200;90;300;1;0;1;0;3;40;20;0;1;100
1651;7/30/2020;9:53:19 AM;0:27:30;1783,2;162,3;71,5;96,2;50,5;1783,8;56;0,155;8,717;1,00E-01;20;-129,9;16;16,1;60,06;-0,65;-0,1;9,7;6,52;1,48;1,38;200;90;300;1;0;1;0;3;40;20;0;1;100
1652;7/30/2020;9:53:20 AM;0:27:31;1785,4;162,7;71,5;96,3;50,5;1785,8;56;0,155;8,711;1,00E-01;20;-129,9;16;15,2;60,06;-0,65;-0,1;9,7;6,55;1,49;1,39;200;90;300;1;0;1;0;3;40;20;0;1;100
1653;7/30/2020;9:53:21 AM;0:27:32;1787,6;163;71,6;96,4;50,5;1786,8;56;0,155;8,711;1,00E-01;20;-129,9;16;15,8;60,06;-0,65;-0,1;9,7;6,54;1,48;1,39;200;90;300;1;0;1;0;3;40;20;0;1;100
1654;7/30/2020;9:53:22 AM;0:27:33;1787,6;163,3;71,6;96,4;50,5;1789;56;0,155;8,711;1,00E-01;20;-129,9;16;15,8;60,06;-0,65;-0,1;9,6;6,52;1,48;1,38;200;90;300;1;0;1;0;3;40;20;0;1;100
1655;7/30/2020;9:53:23 AM;0:27:34;1789,7;163,3;71,6;96,5;50,6;1791;56;0,156;8,721;1,00E-01;20;-129,9;16;16;60,05;-0,66;-0,07;9,7;6,54;1,48;1,38;200;90;300;1;0;1;0;3;40;20;0;1;100
1656;7/30/2020;9:53:24 AM;0:27:35;1789,7;163,6;71,6;96,5;50,6;1792;57;0,156;8,721;1,00E-01;20;-129,9;16;16,1;60,05;-0,66;-0,07;9,7;6,55;1,49;1,38;200;90;300;1;0;1;0;3;40;20;0;1;100
1657;7/30/2020;9:53:25 AM;0:27:36;1791,9;163,9;71,6;96,6;50,6;1794;57;0,156;8,725;1,00E-01;20;-129,9;16;15,9;60,05;-0,66;-0,07;9,8;6,56;1,49;1,39;200;90;300;1;0;1;0;3;40;20;0;1;100
1658;7/30/2020;9:53:26 AM;0:27:37;1794;163,9;71,6;96,6;50,6;1795;57;0,156;8,725;1,00E-01;20;-129,9;16;15,2;60,05;-0,66;-0,07;9,8;6,58;1,5;1,39;200;90;300;1;0;1;0;3;40;20;0;1;100
1659;7/30/2020;9:53:27 AM;0:27:38;1794;164,2;71,6;96,7;50,6;1796;57;0,156;8,723;1,00E-01;20;-129,9;16;16,1;60,05;-0,66;-0,07;9,8;6,57;1,5;1,39;200;90;300;1;0;1;0;3;40;20;0;1;100
1660;7/30/2020;9:53:28 AM;0:27:39;1798,7;164,6;71,6;96,7;50,7;1799;57;0,156;8,719;1,00E-01;20;-129,9;16;15,9;60,05;-0,66;-0,09;9,8;6,57;1,49;1,38;200;90;300;1;0;1;0;3;40;20;0;1;100
1661;7/30/2020;9:53:29 AM;0:27:40;1798,7;164,6;71,6;96,7;50,7;1800;57;0,156;8,713;1,00E-01;20;-129,9;16;16,4;60,04;-0,67;-0,09;9,8;6,55;1,49;1,4;200;90;300;1;0;1;0;3;40;20;0;1;100
1662;7/30/2020;9:53:30 AM;0:27:41;1801,1;164,9;71,7;96,8;50,7;1800;56;0,156;8,708;1,00E-01;20;-129,9;16;16;60,04;-0,67;-0,1;9,8;6,55;1,49;1,39;200;90;300;1;0;1;0;3;40;20;0;1;100
1663;7/30/2020;9:53:31 AM;0:27:42;1801,1;165,2;71,7;96,8;50,7;1800;56;0,156;8,708;1,00E-01;20;-129,9;16;16;60,04;-0,67;-0,1;9,6;6,51;1,47;1,38;200;90;300;1;0;1;0;3;40;20;0;1;100
1664;7/30/2020;9:53:32 AM;0:27:43;1803,4;165,6;71,7;96,9;50,8;1800;55;0,156;8,708;1,00E-01;20;-129,9;16;16;60,04;-0,67;-0,1;9,5;6,48;1,46;1,37;200;90;300;1;0;1;0;3;40;20;0;1;100
1665;7/30/2020;9:53:33 AM;0:27:44;1805,7;165,6;71,7;97;50,8;1800;54;0,156;8,71;1,00E-01;20;-129,9;16;15,3;60,04;-0,67;-0,1;9,1;6,42;1,42;1,35;200;90;300;1;0;1;0;3;40;20;0;1;100
1666;7/30/2020;9:53:34 AM;0:27:45;1807,6;165,9;71,7;97,1;50,8;1800;54;0,156;8,71;1,00E-01;20;-129,9;16;16;60,04;-0,67;-0,09;9,1;6,4;1,42;1,33;200;90;300;1;0;1;0;3;40;20;0;1;100
1667;7/30/2020;9:53:35 AM;0:27:46;1807,6;166,2;71,7;97,1;50,8;1800;53;0,156;8,709;1,00E-01;20;-129,9;16;15,1;60,04;-0,67;-0,09;8,9;6,34;1,4;1,32;200;90;300;1;0;1;0;3;40;20;0;1;100
1668;7/30/2020;9:53:36 AM;0:27:47;1809,3;166,5;71,7;97,2;50,9;1800;52;0,156;8,707;1,00E-01;20;-129,9;16;16,1;60,04;-0,67;-0,09;8,7;6,3;1,37;1,31;200;90;300;1;0;1;0;3;40;20;0;1;100
1669;7/30/2020;9:53:37 AM;0:27:48;1809,3;166,5;71,7;97,2;50,9;1800;52;0,156;8,707;1,00E-01;20;-129,9;16;15,6;60,04;-0,67;-0,01;8,6;6,29;1,37;1,29;200;90;300;1;0;1;0;3;40;20;0;1;100
1670;7/30/2020;9:53:38 AM;0:27:49;1811,8;166,8;71,7;97,3;50,9;1800;50;0,156;8,708;1,00E-01;20;-129,9;16;16,1;60,04;-0,67;-0,01;8,4;6,23;1,35;1,28;200;90;300;1;0;1;0;3;40;20;0;1;100
1671;7/30/2020;9:53:39 AM;0:27:50;1811,8;167,1;71,7;97,3;50,9;1800;50;0,156;8,708;1,00E-01;20;-129,9;16;15,8;60,04;-0,67;-0,01;8,2;6,2;1,33;1,25;200;90;300;1;0;1;0;3;40;20;0;1;100
1672;7/30/2020;9:53:40 AM;0:27:51;1812,6;167,4;71,7;97,3;50,9;1800;50;0,156;8,71;1,00E-01;20;-129,9;16;15,7;60,04;-0,67;-0,01;8,2;6,19;1,32;1,25;200;90;300;1;0;1;0;3;40;20;0;1;100
1673;7/30/2020;9:53:41 AM;0:27:52;1813;167,4;71,7;97,4;51;1800;49;0,156;8,71;1,00E-01;20;-129,9;16;15,2;60,04;-0,67;0;8;6,15;1,31;1,24;200;90;300;1;0;1;0;3;40;20;0;1;100
1674;7/30/2020;9:53:42 AM;0:27:53;1813;167,7;71,6;97,4;51;1800;49;0,156;8,713;1,00E-01;20;-129,9;16;15,6;60,04;-0,67;0;8;6,11;1,3;1,23;200;90;300;1;0;1;0;3;40;20;0;1;100
1675;7/30/2020;9:53:43 AM;0:27:54;1813,1;167,7;71,6;97,5;51;1800;49;0,156;8,714;1,00E-01;20;-129,9;16;16,2;60,04;-0,67;0;7,9;6,11;1,29;1,23;200;90;300;1;0;1;0;3;40;20;0;1;100
1676;7/30/2020;9:53:44 AM;0:27:55;1812,9;168;71,6;97,6;51;1800;48;0,156;8,714;9,90E-02;20;-129,9;16;15,7;60,04;-0,67;0;7,8;6,09;1,29;1,22;200;90;300;1;0;1;0;3;40;20;0;1;100
1677;7/30/2020;9:53:45 AM;0:27:56;1812,5;168,3;71,5;97,6;51;1800;48;0,155;8,718;9,90E-02;20;-129,9;16;15,8;60,04;-0,67;0;7,8;6,08;1,28;1,22;200;90;300;1;0;1;0;3;40;20;0;1;100
1678;7/30/2020;9:53:46 AM;0:27:57;1812,5;168,3;71,5;97,6;51;1800;48;0,155;8,718;9,80E-02;20;-129,9;16;15,4;60,04;-0,67;0;7,8;6,08;1,28;1,21;200;90;300;1;0;1;0;3;40;20;0;1;100
1679;7/30/2020;9:53:47 AM;0:27:58;1811,8;168,8;71,4;97,7;51,1;1800;48;0,154;8,725;9,80E-02;20;-129,9;16;15,2;60,04;-0,67;0;7,7;6,07;1,27;1,21;200;90;300;1;0;1;0;3;40;20;0;1;100
1680;7/30/2020;9:53:48 AM;0:27:59;1811;168,8;71,3;97,7;51,1;1800;48;0,154;8,726;9,80E-02;20;-129,9;16;15,8;60,04;-0,67;0;7,8;6,07;1,28;1,21;200;90;300;1;0;1;0;3;40;20;0;1;100
1681;7/30/2020;9:53:49 AM;0:28:00;1810,1;169,1;71,2;97,8;51,1;1800;48;0,154;8,726;9,80E-02;20;-129,9;16;15,7;60,04;-0,67;0;7,7;6,05;1,27;1,21;200;90;300;1;0;1;0;3;40;20;0;1;100
1682;7/30/2020;9:53:50 AM;0:28:01;1810,1;169,1;71,2;97,8;51,1;1800;48;0,154;8,726;9,70E-02;20;-129,9;16;16;60,04;-0,67;0;7,8;6,07;1,28;1,21;200;90;300;1;0;1;0;3;40;20;0;1;100
1683;7/30/2020;9:53:51 AM;0:28:02;1809,2;169,5;70,9;97,8;51,1;1800;48;0,153;8,72;9,70E-02;20;-129,9;16;16;60,04;-0,67;0;7,8;6,08;1,28;1,21;200;90;300;1;0;1;0;3;40;20;0;1;100
1684;7/30/2020;9:53:52 AM;0:28:03;1809,2;169,5;70,9;97,8;51,1;1800;48;0,153;8,72;9,60E-02;20;-129,9;16;15,8;60,04;-0,67;0;7,8;6,08;1,28;1,21;200;90;300;1;0;1;0;3;40;20;0;1;100
1685;7/30/2020;9:53:53 AM;0:28:04;1806,9;169,8;70,8;97,9;51,1;1800;49;0,152;8,716;9,60E-02;20;-129,9;16;15,8;60,04;-0,67;0;7,8;6,09;1,29;1,21;200;90;300;1;0;1;0;3;40;20;0;1;100
1686;7/30/2020;9:53:54 AM;0:28:05;1806,9;170;70,6;97,9;51,2;1800;49;0,152;8,716;9,50E-02;20;-129,9;16;15,7;60,04;-0,67;0;7,9;6,11;1,29;1,23;200;90;300;1;0;1;0;3;40;20;0;1;100
1687;7/30/2020;9:53:55 AM;0:28:06;1805,8;170,1;70,5;97,9;51,2;1800;49;0,152;8,712;9,50E-02;20;-129,9;16;15,7;60,04;-0,67;0;7,9;6,11;1,29;1,23;200;90;300;1;0;1;0;3;40;20;0;1;100
1688;7/30/2020;9:53:56 AM;0:28:07;1804,6;170,2;70,5;98;51,2;1800;49;0,151;8,711;9,50E-02;20;-129,9;16;15,7;60,04;-0,67;0;8;6,12;1,3;1,23;200;90;300;1;0;1;0;3;40;20;0;1;100
1689;7/30/2020;9:53:57 AM;0:28:08;1804,6;170,4;70,3;98;51,2;1800;49;0,151;8,711;9,40E-02;20;-129,9;16;15,8;60,04;-0,67;0,01;8;6,14;1,31;1,23;200;90;300;1;0;1;0;3;40;20;0;1;100
1690;7/30/2020;9:53:58 AM;0:28:09;1803,4;170,4;70,3;98;51,2;1800;50;0,151;8,707;9,40E-02;20;-129,9;16;15,8;60,04;-0,67;0,01;8,1;6,15;1,31;1,24;200;90;300;1;0;1;0;3;40;20;0;1;100
1691;7/30/2020;9:53:59 AM;0:28:10;1802,4;170,5;70,2;98;51,3;1800;50;0,151;8,703;9,40E-02;20;-129,9;16;15,7;60,04;-0,67;0,01;8,2;6,18;1,33;1,25;200;90;300;1;0;1;0;3;40;20;0;1;100
1692;7/30/2020;9:54:00 AM;0:28:11;1802,4;170,7;70,2;98;51,3;1800;50;0,151;8,703;9,40E-02;20;-129,9;16;15,6;60,04;-0,67;0,01;8,2;6,17;1,33;1,26;200;90;300;1;0;1;0;3;40;20;0;1;100
1693;7/30/2020;9:54:01 AM;0:28:12;1801,4;170,9;70;98;51,3;1800;50;0,15;8,706;9,30E-02;20;-129,9;16;15,8;60,04;-0,67;0;8,3;6,2;1,34;1,26;200;90;300;1;0;1;0;3;40;20;0;1;100
1694;7/30/2020;9:54:02 AM;0:28:13;1800,6;171;69,8;98,1;51,3;1800;51;0,15;8,708;9,30E-02;20;-129,9;16;15,7;60,04;-0,67;0;8,3;6,19;1,34;1,26;200;90;300;1;0;1;0;3;40;20;0;1;100
1695;7/30/2020;9:54:03 AM;0:28:14;1799,8;171;69,8;98,1;51,3;1800;51;0,15;8,708;9,30E-02;20;-129,9;16;16,3;60,04;-0,67;0;8,4;6,23;1,35;1,27;200;90;300;1;0;1;0;3;40;20;0;1;100
1696;7/30/2020;9:54:04 AM;0:28:15;1799,2;171,2;69,6;98,1;51,3;1800;51;0,15;8,707;9,20E-02;20;-129,9;16;15,8;60,04;-0,67;0;8,4;6,22;1,35;1,27;200;90;300;1;0;1;0;3;40;20;0;1;100
1697;7/30/2020;9:54:05 AM;0:28:16;1799,2;171,3;69,6;98,1;51,3;1800;51;0,15;8,706;9,20E-02;20;-129,9;16;15,7;60,04;-0,67;0;8,5;6,24;1,36;1,28;200;90;300;1;0;1;0;3;40;20;0;1;100
1698;7/30/2020;9:54:06 AM;0:28:17;1798,8;171,3;69,6;98,1;51,3;1800;51;0,149;8,705;9,20E-02;20;-129,9;16;15,7;60,04;-0,67;0;8,5;6,26;1,36;1,28;200;90;300;1;0;1;0;3;40;20;0;1;100
1699;7/30/2020;9:54:07 AM;0:28:18;1798,4;171,5;69,5;98,1;51,4;1800;52;0,149;8,705;9,20E-02;20;-129,9;16;15,6;60,04;-0,67;0;8,5;6,26;1,37;1,29;200;90;300;1;0;1;0;3;40;20;0;1;100
1700;7/30/2020;9:54:08 AM;0:28:19;1798,4;171,6;69,5;98,1;51,4;1800;52;0,149;8,703;9,20E-02;20;-129,9;16;15,8;60,04;-0,67;0;8,6;6,26;1,37;1,29;200;90;300;1;0;1;0;3;40;20;0;1;100
1701;7/30/2020;9:54:09 AM;0:28:20;1798,1;171,6;69,4;98,1;51,4;1800;52;0,149;8,704;9,20E-02;20;-129,9;16;15,7;60,04;-0,67;0;8,6;6,26;1,38;1,29;200;90;300;1;0;1;0;3;40;20;0;1;100
1702;7/30/2020;9:54:10 AM;0:28:21;1798,1;171,8;69,3;98,2;51,4;1800;52;0,149;8,704;9,20E-02;20;-129,9;16;15,6;60,04;-0,67;0;8,6;6,27;1,38;1,29;200;90;300;1;0;1;0;3;40;20;0;1;100
1703;7/30/2020;9:54:11 AM;0:28:22;1798;171,8;69,3;98,2;51,4;1800;52;0,149;8,703;9,20E-02;20;-129,9;16;15,7;60,04;-0,67;0;8,7;6,29;1,38;1,3;200;90;300;1;0;1;0;3;40;20;0;1;100
1704;7/30/2020;9:54:12 AM;0:28:23;1798;171,9;69,3;98,2;51,5;1800;52;0,148;8,701;9,20E-02;20;-129,9;16;15,8;60,04;-0,67;0;8,7;6,29;1,38;1,3;200;90;300;1;0;1;0;3;40;20;0;1;100
1705;7/30/2020;9:54:13 AM;0:28:24;1798;172,1;69,3;98,2;51,5;1800;52;0,148;8,701;9,20E-02;20;-129,9;16;15,7;60,04;-0,67;0;8,7;6,28;1,38;1,3;200;90;300;1;0;1;0;3;40;20;0;1;100
1706;7/30/2020;9:54:14 AM;0:28:25;1798,2;172,2;69,2;98,2;51,4;1800;52;0,148;8,7;9,10E-02;20;-129,9;16;15,7;60,04;-0,67;0;8,7;6,29;1,38;1,3;200;90;300;1;0;1;0;3;40;20;0;1;100
1707;7/30/2020;9:54:15 AM;0:28:26;1798,2;172,3;69,2;98,2;51,5;1800;52;0,148;8,699;9,10E-02;20;-129,9;16;15,5;60,04;-0,67;0;8,7;6,28;1,38;1,3;200;90;300;1;0;1;0;3;40;20;0;1;100
1708;7/30/2020;9:54:16 AM;0:28:27;1798,3;172,3;69,2;98,2;51,5;1800;52;0,148;8,697;9,10E-02;20;-129,9;16;15,6;60,04;-0,67;0;8,7;6,31;1,39;1,3;200;90;300;1;0;1;0;3;40;20;0;1;100
1709;7/30/2020;9:54:17 AM;0:28:28;1798,5;172,5;69,2;98,2;51,5;1800;52;0,148;8,697;9,10E-02;20;-129,9;16;15,7;60,04;-0,67;0;8,7;6,29;1,38;1,3;200;90;300;1;0;1;0;3;40;20;0;1;100
1710;7/30/2020;9:54:18 AM;0:28:29;1798,7;172,6;69,2;98,3;51,5;1800;52;0,148;8,697;9,10E-02;20;-129,9;16;16,1;60,04;-0,67;0;8,7;6,29;1,38;1,3;200;90;300;1;0;1;0;3;40;20;0;1;100
1711;7/30/2020;9:54:19 AM;0:28:30;1798,7;172,6;69,2;98,3;51,5;1800;52;0,148;8,692;9,10E-02;20;-129,9;16;15,6;60,04;-0,67;0;8,7;6,28;1,38;1,3;200;90;300;1;0;1;0;3;40;20;0;1;100
1712;7/30/2020;9:54:20 AM;0:28:31;1798,9;172,7;69,2;98,3;51,6;1800;52;0,148;8,693;9,10E-02;20;-129,9;16;15,6;60,04;-0,67;0;8,7;6,29;1,38;1,3;200;90;300;1;0;1;0;3;40;20;0;1;100
1713;7/30/2020;9:54:21 AM;0:28:32;1799,2;172,8;69,1;98,3;51,6;1800;52;0,147;8,695;9,10E-02;20;-129,9;16;15,7;60,04;-0,67;0;8,7;6,28;1,38;1,3;200;90;300;1;0;1;0;3;40;20;0;1;100
1714;7/30/2020;9:54:22 AM;0:28:33;1799,2;173;69,1;98,3;51,6;1800;52;0,147;8,695;9,10E-02;20;-129,9;16;15,6;60,04;-0,67;0;8,7;6,28;1,38;1,3;200;90;300;1;0;1;0;3;40;20;0;1;100
1715;7/30/2020;9:54:23 AM;0:28:34;1799,5;173,1;69,1;98,3;51,6;1800;52;0,147;8,688;9,00E-02;20;-129,9;16;15,8;60,04;-0,67;0;8,7;6,28;1,38;1,3;200;90;300;1;0;1;0;3;40;20;0;1;100
1716;7/30/2020;9:54:24 AM;0:28:35;1799,5;173,1;69,2;98,3;51,7;1800;52;0,147;8,688;9,00E-02;20;-129,9;16;15,7;60,04;-0,67;0;8,6;6,27;1,38;1,3;200;90;300;1;0;1;0;3;40;20;0;1;100
1717;7/30/2020;9:54:25 AM;0:28:36;1800;173,2;69,1;98,3;51,7;1800;51;0,147;8,694;9,00E-02;20;-129,9;16;15,7;60,04;-0,67;0;8,6;6,24;1,37;1,29;200;90;300;1;0;1;0;3;40;20;0;1;100
1718;7/30/2020;9:54:26 AM;0:28:37;1800,4;173,2;69,1;98,3;51,7;1800;51;0,147;8,694;9,00E-02;20;-129,9;16;15,7;60,04;-0,67;0;8,5;6,24;1,37;1,29;200;90;300;1;0;1;0;3;40;20;0;1;100
1719;7/30/2020;9:54:27 AM;0:28:38;1800,7;173,3;69,1;98,3;51,7;1800;51;0,147;8,694;9,00E-02;20;-129,9;16;15,7;60,04;-0,67;0;8,5;6,25;1,37;1,29;200;90;300;1;0;1;0;3;40;20;0;1;100
1720;7/30/2020;9:54:28 AM;0:28:39;1800,7;173,5;69,1;98,3;51,7;1800;51;0,147;8,693;9,00E-02;20;-129,9;16;15,7;60,04;-0,67;0;8,5;6,25;1,36;1,29;200;90;300;1;0;1;0;3;40;20;0;1;100
1721;7/30/2020;9:54:29 AM;0:28:40;1801,1;173,6;69,1;98,3;51,8;1800;51;0,147;8,699;9,00E-02;20;-129,9;16;15,7;60,04;-0,67;0;8,5;6,23;1,36;1,29;200;90;300;1;0;1;0;3;40;20;0;1;100
1722;7/30/2020;9:54:30 AM;0:28:41;1801,1;173,7;69,1;98,3;51,8;1800;51;0,147;8,703;9,00E-02;20;-129,9;16;15,7;60,04;-0,67;0;8,4;6,23;1,36;1,28;200;90;300;1;0;1;0;3;40;20;0;1;100
1723;7/30/2020;9:54:31 AM;0:28:42;1801,3;173,7;69,1;98,4;51,8;1800;51;0,147;8,707;9,00E-02;20;-129,9;16;15,8;60,04;-0,67;0;8,5;6,23;1,36;1,28;200;90;300;1;0;1;0;3;40;20;0;1;100
1724;7/30/2020;9:54:32 AM;0:28:43;1801,5;173,8;69,1;98,4;51,8;1800;51;0,147;8,707;9,00E-02;20;-129,9;16;16;60,04;-0,67;0;8,4;6,23;1,35;1,28;200;90;300;1;0;1;0;3;40;20;0;1;100
1725;7/30/2020;9:54:33 AM;0:28:44;1801,5;173,9;69,1;98,4;51,8;1800;51;0,147;8,706;9,00E-02;20;-129,9;16;16,2;60,04;-0,67;0;8,4;6,22;1,35;1,28;200;90;300;1;0;1;0;3;40;20;0;1;100
1726;7/30/2020;9:54:34 AM;0:28:45;1801,5;173,9;69,1;98,4;51,9;1800;51;0,147;8,709;9,00E-02;20;-129,9;16;15,7;60,04;-0,67;0;8,4;6,2;1,35;1,27;200;90;300;1;0;1;0;3;40;20;0;1;100
1727;7/30/2020;9:54:35 AM;0:28:46;1801,5;174,1;69,1;98,4;51,9;1800;51;0,147;8,706;9,00E-02;20;-129,9;16;15,5;60,04;-0,67;0;8,4;6,21;1,35;1,27;200;90;300;1;0;1;0;3;40;20;0;1;100
1728;7/30/2020;9:54:36 AM;0:28:47;1801,4;174,1;69;98,4;51,9;1800;51;0,147;8,71;9,00E-02;20;-129,9;16;15,7;60,04;-0,67;0;8,4;6,2;1,35;1,27;200;90;300;1;0;1;0;3;40;20;0;1;100
1729;7/30/2020;9:54:37 AM;0:28:48;1801,4;174,2;69;98,4;51,9;1800;51;0,147;8,71;9,00E-02;20;-129,9;16;15,7;60,04;-0,67;0,01;8,4;6,21;1,35;1,27;200;90;300;1;0;1;0;3;40;20;0;1;100
1730;7/30/2020;9:54:38 AM;0:28:49;1801,4;174,4;69;98,4;51,9;1800;51;0,147;8,706;9,00E-02;20;-129,9;16;15,7;60,04;-0,67;0,01;8,4;6,2;1,35;1,27;200;90;300;1;0;1;0;3;40;20;0;1;100
1731;7/30/2020;9:54:39 AM;0:28:50;1801,4;174,4;69;98,4;51,9;1800;50;0,147;8,706;9,00E-02;20;-129,9;16;15,9;60,04;-0,67;0,01;8,3;6,18;1,35;1,27;200;90;300;1;0;1;0;3;40;20;0;1;100
1732;7/30/2020;9:54:40 AM;0:28:51;1801,3;174,5;68,9;98,4;51,9;1800;51;0,147;8,705;8,90E-02;20;-129,9;16;15,6;60,04;-0,67;0,01;8,4;6,2;1,35;1,27;200;90;300;1;0;1;0;3;40;20;0;1;100
1733;7/30/2020;9:54:41 AM;0:28:52;1801,2;174,5;68,9;98,4;51,9;1800;51;0,147;8,709;8,90E-02;20;-129,9;16;16;60,04;-0,67;0;8,4;6,21;1,35;1,27;200;90;300;1;0;1;0;3;40;20;0;1;100
1734;7/30/2020;9:54:42 AM;0:28:53;1801,1;174,6;68,9;98,4;51,9;1800;51;0,146;8,704;8,90E-02;20;-129,9;16;15,8;60,04;-0,67;0;8,4;6,2;1,35;1,27;200;90;300;1;0;1;0;3;40;20;0;1;100
1735;7/30/2020;9:54:43 AM;0:28:54;1801,1;174,7;68,8;98,4;52;1800;51;0,146;8,704;8,90E-02;20;-129,9;16;15,9;60,04;-0,67;0;8,4;6,22;1,35;1,27;200;90;300;1;0;1;0;3;40;20;0;1;100
1736;7/30/2020;9:54:44 AM;0:28:55;1800,9;174,7;68,8;98,4;52;1800;51;0,146;8,71;8,90E-02;20;-129,9;16;15,7;60,04;-0,67;0;8,4;6,22;1,35;1,27;200;90;300;1;0;1;0;3;40;20;0;1;100
1737;7/30/2020;9:54:45 AM;0:28:56;1800,8;174,7;68,8;98,4;52;1800;51;0,146;8,71;8,90E-02;20;-129,9;16;16;60,04;-0,67;0;8,4;6,22;1,35;1,27;200;90;300;1;0;1;0;3;40;20;0;1;100
1738;7/30/2020;9:54:46 AM;0:28:57;1800,8;174,8;68,8;98,5;52;1800;51;0,146;8,71;8,90E-02;20;-129,9;16;15,8;60,04;-0,67;0;8,4;6,22;1,35;1,28;200;90;300;1;0;1;0;3;40;20;0;1;100
1739;7/30/2020;9:54:47 AM;0:28:58;1800,3;174,9;68,7;98,4;52,1;1800;51;0,146;8,707;8,90E-02;20;-129,9;16;15,9;60,04;-0,67;0;8,4;6,25;1,36;1,28;200;90;300;1;0;1;0;3;40;20;0;1;100
1740;7/30/2020;9:54:48 AM;0:28:59;1800,3;174,9;68,7;98,4;52,1;1800;51;0,146;8,705;8,90E-02;20;-129,9;16;15,5;60,04;-0,67;0;8,5;6,22;1,36;1,29;200;90;300;1;0;1;0;3;40;20;0;1;100
1741;7/30/2020;9:54:49 AM;0:29:00;1800,1;175;68,7;98,4;52,1;1800;51;0,146;8,705;8,80E-02;20;-129,9;16;15,7;60,04;-0,67;0;8,5;6,23;1,36;1,29;200;90;300;1;0;1;0;3;40;20;0;1;100
1742;7/30/2020;9:54:50 AM;0:29:01;1800,1;175,1;68,6;98,4;52,1;1800;51;0,146;8,705;8,80E-02;20;-129,9;16;15,4;60,04;-0,67;0;8,5;6,24;1,36;1,29;200;90;300;1;0;1;0;3;40;20;0;1;100
1743;7/30/2020;9:54:51 AM;0:29:02;1800,1;175,2;68,6;98,4;52,1;1800;51;0,146;8,707;8,80E-02;20;-129,9;16;16;60,04;-0,67;0;8,5;6,23;1,36;1,29;200;90;300;1;0;1;0;3;40;20;0;1;100
1744;7/30/2020;9:54:52 AM;0:29:03;1800,1;175,2;68,6;98,4;52,1;1800;51;0,146;8,707;8,80E-02;20;-129,9;16;15,9;60,04;-0,67;0;8,5;6,24;1,36;1,29;200;90;300;1;0;1;0;3;40;20;0;1;100
1745;7/30/2020;9:54:53 AM;0:29:04;1800,1;175,2;68,5;98,4;52,2;1800;51;0,146;8,708;8,80E-02;20;-129,9;16;15,6;60,04;-0,67;0;8,5;6,24;1,36;1,29;200;90;300;1;0;1;0;3;40;20;0;1;100
1746;7/30/2020;9:54:54 AM;0:29:05;1800,1;175,2;68,5;98,4;52,1;1800;51;0,146;8,707;8,80E-02;20;-129,9;16;15,6;60,04;-0,67;0;8,5;6,23;1,36;1,28;200;90;300;1;0;1;0;3;40;20;0;1;100
1747;7/30/2020;9:54:55 AM;0:29:06;1800,1;175,4;68,5;98,4;52,2;1800;51;0,146;8,706;8,80E-02;20;-129,9;16;15,5;60,04;-0,67;0;8,5;6,24;1,36;1,28;200;90;300;1;0;1;0;3;40;20;0;1;100
1748;7/30/2020;9:54:56 AM;0:29:07;1800,1;175,4;68,5;98,4;52,2;1800;51;0,146;8,706;8,80E-02;20;-129,9;16;15,9;60,04;-0,67;0;8,5;6,24;1,36;1,28;200;90;300;1;0;1;0;3;40;20;0;1;100
1749;7/30/2020;9:54:57 AM;0:29:08;1799,9;175,5;68,4;98,4;52,2;1800;51;0,145;8,704;8,80E-02;20;-129,9;16;15,8;60,04;-0,67;0;8,5;6,23;1,36;1,28;200;90;300;1;0;1;0;3;40;20;0;1;100
1750;7/30/2020;9:54:58 AM;0:29:09;1799,9;175,5;68,4;98,4;52,2;1800;51;0,145;8,704;8,80E-02;20;-129,9;16;15,6;60,04;-0,67;0;8,5;6,23;1,36;1,28;200;90;300;1;0;1;0;3;40;20;0;1;100
1751;7/30/2020;9:54:59 AM;0:29:10;1799,8;175,5;68,4;98,4;52,2;1800;51;0,145;8,704;8,80E-02;20;-129,9;16;15,9;60,04;-0,67;0;8,5;6,24;1,36;1,29;200;90;300;1;0;1;0;3;40;20;0;1;100
1752;7/30/2020;9:55:00 AM;0:29:11;1799,9;175,6;68,4;98,4;52,2;1800;51;0,145;8,704;8,80E-02;20;-129,9;16;15,6;60,04;-0,67;0;8,5;6,24;1,36;1,29;200;90;300;1;0;1;0;3;40;20;0;1;100
1753;7/30/2020;9:55:01 AM;0:29:12;1799,9;175,7;68,3;98,4;52,2;1800;51;0,145;8,704;8,80E-02;20;-129,9;16;15,8;60,04;-0,67;0;8,5;6,24;1,36;1,29;200;90;300;1;0;1;0;3;40;20;0;1;100
1754;7/30/2020;9:55:02 AM;0:29:13;1799,9;175,7;68,3;98,4;52,3;1800;51;0,145;8,708;8,80E-02;20;-129,9;16;15,3;60,04;-0,67;0;8,5;6,23;1,36;1,29;200;90;300;1;0;1;0;3;40;20;0;1;100
1755;7/30/2020;9:55:03 AM;0:29:14;1799,9;175,7;68,3;98,4;52,3;1800;51;0,145;8,708;8,80E-02;20;-129,9;16;15,5;60,04;-0,67;0;8,5;6,23;1,36;1,29;200;90;300;1;0;1;0;3;40;20;0;1;100
1756;7/30/2020;9:55:04 AM;0:29:15;1799,9;175,8;68,3;98,4;52,3;1800;51;0,145;8,705;8,70E-02;20;-129,9;16;16;60,04;-0,67;0;8,5;6,25;1,36;1,29;200;90;300;1;0;1;0;3;40;20;0;1;100
1757;7/30/2020;9:55:05 AM;0:29:16;1799,9;175,9;68,3;98,3;52,3;1800;51;0,145;8,714;8,70E-02;20;-129,9;16;15,6;60,04;-0,67;0;8,5;6,25;1,36;1,29;200;90;300;1;0;1;0;3;40;20;0;1;100
1758;7/30/2020;9:55:06 AM;0:29:17;1799,9;175,9;68,3;98,4;52,3;1800;51;0,145;8,714;8,70E-02;20;-129,9;16;15,6;60,04;-0,67;0;8,5;6,25;1,36;1,29;200;90;300;1;0;1;0;3;40;20;0;1;100
1759;7/30/2020;9:55:07 AM;0:29:18;1800;175,9;68,2;98,4;52,3;1800;51;0,145;8,713;8,70E-02;20;-129,9;16;15,4;60,04;-0,67;0;8,5;6,25;1,36;1,29;200;90;300;1;0;1;0;3;40;20;0;1;100
1760;7/30/2020;9:55:08 AM;0:29:19;1800;176;68,2;98,3;52,4;1800;51;0,145;8,709;8,70E-02;20;-129,9;16;15,4;60,04;-0,67;0;8,5;6,24;1,36;1,29;200;90;300;1;0;1;0;3;40;20;0;1;100
1761;7/30/2020;9:55:09 AM;0:29:20;1800;176;68,2;98,3;52,4;1800;51;0,145;8,711;8,70E-02;20;-129,9;16;15,8;60,04;-0,67;0;8,5;6,24;1,36;1,29;200;90;300;1;0;1;0;3;40;20;0;1;100
1762;7/30/2020;9:55:10 AM;0:29:21;1800;176,1;68,2;98,3;52,4;1800;51;0,145;8,703;8,70E-02;20;-129,9;16;15,6;60,04;-0,67;0;8,5;6,25;1,36;1,29;200;90;300;1;0;1;0;3;40;20;0;1;100
1763;7/30/2020;9:55:11 AM;0:29:22;1800;176,1;68,2;98,3;52,4;1800;51;0,145;8,703;8,70E-02;20;-129,9;16;16;60,04;-0,67;0;8,5;6,24;1,36;1,29;200;90;300;1;0;1;0;3;40;20;0;1;100
1764;7/30/2020;9:55:12 AM;0:29:23;1800;176,1;68,2;98,3;52,4;1800;51;0,145;8,702;8,70E-02;20;-129,9;16;15,5;60,04;-0,67;0;8,5;6,23;1,36;1,29;200;90;300;1;0;1;0;3;40;20;0;1;100
1765;7/30/2020;9:55:13 AM;0:29:24;1800,1;176,2;68,2;98,3;52,5;1800;51;0,145;8,702;8,70E-02;20;-129,9;16;15,7;60,04;-0,67;0;8,5;6,25;1,36;1,29;200;90;300;1;0;1;0;3;40;20;0;1;100
1766;7/30/2020;9:55:14 AM;0:29:25;1800,1;176,3;68,1;98,3;52,5;1800;51;0,145;8,707;8,70E-02;20;-129,9;16;15,9;60,04;-0,67;0;8,5;6,24;1,36;1,28;200;90;300;1;0;1;0;3;40;20;0;1;100
1767;7/30/2020;9:55:15 AM;0:29:26;1800,1;176,3;68,1;98,3;52,5;1800;51;0,145;8,707;8,70E-02;20;-129,9;16;15,7;60,04;-0,67;0;8,5;6,24;1,36;1,29;200;90;300;1;0;1;0;3;40;20;0;1;100
1768;7/30/2020;9:55:16 AM;0:29:27;1800,2;176,4;68,1;98,3;52,5;1800;51;0,145;8,708;8,70E-02;20;-129,9;16;15,7;60,04;-0,67;0;8,5;6,25;1,36;1,29;200;90;300;1;0;1;0;3;40;20;0;1;100
1769;7/30/2020;9:55:17 AM;0:29:28;1800,3;176,4;68,1;98,3;52,5;1800;51;0,145;8,71;8,70E-02;20;-129,9;16;15,5;60,04;-0,67;0,01;8,5;6,25;1,36;1,29;200;90;300;1;0;1;0;3;40;20;0;1;100
1770;7/30/2020;9:55:18 AM;0:29:29;1800,4;176,4;68,1;98,3;52,5;1800;51;0,144;8,71;8,70E-02;20;-129,9;16;15,6;60,04;-0,67;0,01;8,5;6,24;1,36;1,29;200;90;300;1;0;1;0;3;40;20;0;1;100
1771;7/30/2020;9:55:19 AM;0:29:30;1800,4;176,5;68,1;98,3;52,6;1800;51;0,144;8,711;8,70E-02;20;-129,9;16;15,9;60,04;-0,67;0,01;8,5;6,23;1,36;1,28;200;90;300;1;0;1;0;3;40;20;0;1;100
1772;7/30/2020;9:55:20 AM;0:29:31;1800,5;176,5;68,2;98,3;52,6;1800;51;0,144;8,71;8,70E-02;20;-129,9;16;15,6;60,04;-0,67;0;8,4;6,22;1,36;1,28;200;90;300;1;0;1;0;3;40;20;0;1;100
1773;7/30/2020;9:55:21 AM;0:29:32;1800,5;176,6;68,2;98,3;52,6;1800;51;0,144;8,71;8,70E-02;20;-129,9;16;15,6;60,04;-0,67;0;8,5;6,22;1,36;1,28;200;90;300;1;0;1;0;3;40;20;0;1;100
1774;7/30/2020;9:55:22 AM;0:29:33;1800,5;176,6;68,2;98,3;52,6;1800;51;0,144;8,715;8,60E-02;20;-129,9;16;15,8;60,04;-0,67;0;8,5;6,23;1,36;1,28;200;90;300;1;0;1;0;3;40;20;0;1;100
1775;7/30/2020;9:55:23 AM;0:29:34;1800,5;176,7;68,1;98,3;52,6;1800;51;0,144;8,711;8,60E-02;20;-129,9;16;15,7;60,04;-0,67;0;8,5;6,24;1,36;1,28;200;90;300;1;0;1;0;3;40;20;0;1;100
1776;7/30/2020;9:55:24 AM;0:29:35;1800,5;176,7;68,1;98,3;52,6;1800;51;0,144;8,711;8,60E-02;20;-129,9;16;16;60,04;-0,67;0;8,4;6,22;1,35;1,28;200;90;300;1;0;1;0;3;40;20;0;1;100
1777;7/30/2020;9:55:25 AM;0:29:36;1800,5;176,8;68,2;98,3;52,6;1800;51;0,144;8,715;8,60E-02;20;-129,9;16;15,6;60,04;-0,67;0;8,4;6,23;1,36;1,28;200;90;300;1;0;1;0;3;40;20;0;1;100
1778;7/30/2020;9:55:26 AM;0:29:37;1800,5;176,8;68,1;98,3;52,7;1800;51;0,144;8,715;8,60E-02;20;-129,9;16;16,2;60,04;-0,67;0;8,5;6,23;1,36;1,28;200;90;300;1;0;1;0;3;40;20;0;1;100
1779;7/30/2020;9:55:27 AM;0:29:38;1800,4;176,9;68,1;98,3;52,7;1800;51;0,144;8,713;8,60E-02;20;-129,9;16;15,8;60,04;-0,67;0;8,5;6,23;1,36;1,28;200;90;300;1;0;1;0;3;40;20;0;1;100
1780;7/30/2020;9:55:28 AM;0:29:39;1800,4;176,9;68,1;98,3;52,7;1800;51;0,144;8,713;8,60E-02;20;-129,9;16;15,6;60,04;-0,67;0;8,5;6,23;1,36;1,28;200;90;300;1;0;1;0;3;40;20;0;1;100
1781;7/30/2020;9:55:29 AM;0:29:40;1800,4;176,9;68,1;98,3;52,7;1800;51;0,144;8,718;8,60E-02;20;-129,9;16;16,1;60,04;-0,67;0;8,5;6,22;1,36;1,28;200;90;300;1;0;1;0;3;40;20;0;1;100
1782;7/30/2020;9:55:30 AM;0:29:41;1800,4;176,9;68,1;98,3;52,7;1800;51;0,144;8,718;8,60E-02;20;-129,9;16;15,7;60,04;-0,67;0;8,5;6,23;1,36;1,28;200;90;300;1;0;1;0;3;40;20;0;1;100
1783;7/30/2020;9:55:31 AM;0:29:42;1800,3;177;68,1;98,3;52,7;1800;51;0,144;8,72;8,60E-02;20;-129,9;16;16;60,04;-0,67;0;8,5;6,24;1,36;1,28;200;90;300;1;0;1;0;3;40;20;0;1;100
1784;7/30/2020;9:55:32 AM;0:29:43;1800,3;177;68,1;98,3;52,7;1800;51;0,144;8,72;8,60E-02;20;-129,9;16;15,9;60,04;-0,67;0;8,5;6,25;1,36;1,28;200;90;300;1;0;1;0;3;40;20;0;1;100
1785;7/30/2020;9:55:33 AM;0:29:44;1800,3;177;68,1;98,3;52,7;1800;51;0,144;8,718;8,60E-02;20;-129,9;16;15,5;60,04;-0,67;0;8,5;6,24;1,36;1,28;200;90;300;1;0;1;0;3;40;20;0;1;100
1786;7/30/2020;9:55:34 AM;0:29:45;1800,4;177;68,1;98,3;52,8;1800;51;0,144;8,718;8,50E-02;20;-129,9;16;15,6;60,04;-0,67;0;8,5;6,22;1,36;1,28;200;90;300;1;0;1;0;3;40;20;0;1;100
1787;7/30/2020;9:55:35 AM;0:29:46;1800,4;177,1;68,1;98,3;52,8;1800;51;0,144;8,721;8,50E-02;20;-129,9;16;15,7;60,04;-0,67;0;8,4;6,23;1,35;1,28;200;90;300;1;0;1;0;3;40;20;0;1;100
1788;7/30/2020;9:55:36 AM;0:29:47;1800,4;177,1;68,1;98,3;52,8;1800;51;0,144;8,721;8,50E-02;20;-129,9;16;15,5;60,04;-0,67;0;8,4;6,22;1,35;1,28;200;90;300;1;0;1;0;3;40;20;0;1;100
1789;7/30/2020;9:55:37 AM;0:29:48;1800,4;177,2;68,1;98,3;52,8;1800;51;0,144;8,719;8,50E-02;20;-129,9;16;16;60,04;-0,67;0;8,4;6,24;1,35;1,28;200;90;300;1;0;1;0;3;40;20;0;1;100
1790;7/30/2020;9:55:38 AM;0:29:49;1800,4;177,2;68,1;98,3;52,8;1800;51;0,144;8,722;8,50E-02;20;-129,9;16;15,7;60,04;-0,67;0;8,4;6,22;1,36;1,28;200;90;300;1;0;1;0;3;40;20;0;1;100
1791;7/30/2020;9:55:39 AM;0:29:50;1800,3;177,2;68,1;98,2;52,8;1800;51;0,144;8,722;8,50E-02;20;-129,9;16;16,2;60,04;-0,67;0;8,5;6,22;1,36;1,28;200;90;300;1;0;1;0;3;40;20;0;1;100
1792;7/30/2020;9:55:40 AM;0:29:51;1800,3;177,3;68,1;98,2;52,8;1800;51;0,144;8,72;8,50E-02;20;-129,9;16;15,6;60,04;-0,67;0;8,5;6,24;1,36;1,28;200;90;300;1;0;1;0;3;40;20;0;1;100
1793;7/30/2020;9:55:41 AM;0:29:52;1800,2;177,3;68,1;98,2;52,9;1800;51;0,144;8,713;8,50E-02;20;-129,9;16;15,6;60,04;-0,67;0;8,5;6,22;1,36;1,28;200;90;300;1;0;1;0;3;40;20;0;1;100
1794;7/30/2020;9:55:42 AM;0:29:53;1800,2;177,3;68,2;98,2;52,9;1800;51;0,144;8,713;8,50E-02;20;-129,9;16;15,7;60,04;-0,67;0;8,5;6,24;1,36;1,28;200;90;300;1;0;1;0;3;40;20;0;1;100
1795;7/30/2020;9:55:43 AM;0:29:54;1800,1;177,4;68,2;98,2;52,9;1800;51;0,144;8,709;8,50E-02;20;-129,9;16;16;60,04;-0,67;0;8,5;6,25;1,36;1,29;200;90;300;1;0;1;0;3;40;20;0;1;100
1796;7/30/2020;9:55:44 AM;0:29:55;1800;177,4;68,2;98,2;52,9;1800;51;0,144;8,703;8,50E-02;20;-129,9;16;16;60,04;-0,67;0;8,5;6,23;1,36;1,29;200;90;300;1;0;1;0;3;40;20;0;1;100
1797;7/30/2020;9:55:45 AM;0:29:56;1800;177,4;68,2;98,2;52,9;1800;51;0,144;8,703;8,50E-02;20;-129,9;16;15,8;60,04;-0,67;0;8,5;6,24;1,36;1,29;200;90;300;1;0;1;0;3;40;20;0;1;100
1798;7/30/2020;9:55:46 AM;0:29:57;1800;177,5;68,2;98,2;52,9;1800;51;0,143;8,704;8,50E-02;20;-129,9;16;15,7;60,04;-0,67;0;8,5;6,25;1,36;1,29;200;90;300;1;0;1;0;3;40;20;0;1;100
1799;7/30/2020;9:55:47 AM;0:29:58;1800;177,6;68,2;98,2;53;1800;51;0,143;8,705;8,50E-02;20;-129,9;16;15,8;60,04;-0,67;0;8,5;6,24;1,36;1,29;200;90;300;1;0;1;0;3;40;20;0;1;100
1800;7/30/2020;9:55:48 AM;0:29:59;1800,2;177,6;68,2;98,2;53;1800;51;0,143;8,704;8,50E-02;20;-129,9;16;15,8;60,04;-0,67;0;8,5;6,24;1,36;1,29;200;90;300;1;0;1;0;3;40;20;0;1;100
1801;7/30/2020;9:55:49 AM;0:30:00;1800,2;177,6;68,2;98,2;53;1800;51;0,143;8,704;8,50E-02;20;-129,9;16;15,6;60,04;-0,67;0;8,5;6,24;1,36;1,28;200;90;300;1;0;1;0;3;40;20;0;1;100
1802;7/30/2020;9:55:50 AM;0:30:01;1800,2;177,6;68,2;98,2;53;1800;51;0,143;8,703;8,50E-02;20;-129,9;16;15,6;60,04;-0,67;0;8,5;6,25;1,36;1,28;200;90;300;1;0;1;0;3;40;20;0;1;100
1803;7/30/2020;9:55:51 AM;0:30:02;1800,3;177,6;68,2;98,2;53;1800;51;0,143;8,712;8,50E-02;20;-129,9;16;15,8;60,04;-0,67;0;8,5;6,23;1,36;1,28;200;90;300;1;0;1;0;3;40;20;0;1;100
1804;7/30/2020;9:55:52 AM;0:30:03;1800,3;177,7;68,2;98,2;53;1800;51;0,143;8,713;8,50E-02;20;-129,9;16;15,3;60,04;-0,67;0;8,4;6,23;1,35;1,28;200;90;300;1;0;1;0;3;40;20;0;1;100
1805;7/30/2020;9:55:53 AM;0:30:04;1800,2;177,7;68,2;98,2;53,1;1800;51;0,143;8,71;8,40E-02;20;-129,9;16;16,2;60,04;-0,67;0;8,4;6,22;1,36;1,28;200;90;300;1;0;1;0;3;40;20;0;1;100
1806;7/30/2020;9:55:54 AM;0:30:05;1800,2;177,8;68,3;98,2;53,1;1800;51;0,143;8,71;8,40E-02;20;-129,9;16;16;60,04;-0,67;0;8,5;6,23;1,36;1,28;200;90;300;1;0;1;0;3;40;20;0;1;100
1807;7/30/2020;9:55:55 AM;0:30:06;1800,1;177,8;68,3;98,2;53,1;1800;51;0,143;8,715;8,40E-02;20;-129,9;16;15,8;60,04;-0,67;0;8,5;6,23;1,36;1,28;200;90;300;1;0;1;0;3;40;20;0;1;100
1808;7/30/2020;9:55:56 AM;0:30:07;1800,1;177,8;68,3;98,2;53,1;1800;51;0,143;8,709;8,40E-02;20;-129,9;16;15,4;60,04;-0,67;0;8,5;6,23;1,36;1,28;200;90;300;1;0;1;0;3;40;20;0;1;100
1809;7/30/2020;9:55:57 AM;0:30:08;1800,1;177,9;68,3;98,2;53,1;1800;51;0,143;8,709;8,40E-02;20;-129,9;16;15,4;60,04;-0,67;0;8,4;6,22;1,36;1,28;200;90;300;1;0;1;0;3;40;20;0;1;100
1810;7/30/2020;9:55:58 AM;0:30:09;1800;177,9;68,3;98,2;53,1;1800;51;0,143;8,708;8,40E-02;20;-129,9;16;16;60,04;-0,67;0;8,5;6,25;1,36;1,28;200;90;300;1;0;1;0;3;40;20;0;1;100
1811;7/30/2020;9:55:59 AM;0:30:10;1800;177,9;68,3;98,2;53,1;1800;51;0,143;8,708;8,40E-02;20;-129,9;16;16;60,04;-0,67;0;8,5;6,24;1,36;1,28;200;90;300;1;0;1;0;3;40;20;0;1;100
1812;7/30/2020;9:56:00 AM;0:30:11;1800;178;68,3;98,2;53,1;1800;51;0,143;8,709;8,40E-02;20;-129,9;16;15,8;60,04;-0,67;0;8,5;6,24;1,36;1,29;200;90;300;1;0;1;0;3;40;20;0;1;100
1813;7/30/2020;9:56:01 AM;0:30:12;1800,1;178;68,3;98,2;53,2;1800;51;0,143;8,709;8,40E-02;20;-129,9;16;15,4;60,04;-0,67;0;8,5;6,25;1,36;1,29;200;90;300;1;0;1;0;3;40;20;0;1;100
1814;7/30/2020;9:56:02 AM;0:30:13;1800,1;178;68,3;98,2;53,2;1800;51;0,143;8,709;8,40E-02;20;-129,9;16;16;60,04;-0,67;0;8,5;6,24;1,36;1,29;200;90;300;1;0;1;0;3;40;20;0;1;100
1815;7/30/2020;9:56:03 AM;0:30:14;1800,1;178,1;68,3;98,2;53,2;1800;51;0,143;8,714;8,40E-02;20;-129,9;16;15,8;60,04;-0,67;0;8,5;6,24;1,36;1,28;200;90;300;1;0;1;0;3;40;20;0;1;100
1816;7/30/2020;9:56:04 AM;0:30:15;1800,2;178,1;68,4;98,2;53,2;1800;51;0,143;8,714;8,40E-02;20;-129,9;16;16,2;60,04;-0,67;0;8,4;6,23;1,36;1,29;200;90;300;1;0;1;0;3;40;20;0;1;100
1817;7/30/2020;9:56:05 AM;0:30:16;1800,2;178,1;68,4;98,2;53,2;1800;51;0,143;8,713;8,40E-02;20;-129,9;16;15,3;60,04;-0,67;0;8,5;6,22;1,36;1,29;200;90;300;1;0;1;0;3;40;20;0;1;100
1818;7/30/2020;9:56:06 AM;0:30:17;1800,1;178,1;68,4;98,2;53,2;1800;51;0,143;8,713;8,40E-02;20;-129,9;16;16;60,04;-0,67;0;8,5;6,23;1,36;1,29;200;90;300;1;0;1;0;3;40;20;0;1;100
1819;7/30/2020;9:56:07 AM;0:30:18;1800;178,2;68,4;98,1;53,2;1800;51;0,143;8,713;8,40E-02;20;-129,9;16;15,8;60,04;-0,67;0;8,5;6,23;1,36;1,29;200;90;300;1;0;1;0;3;40;20;0;1;100
1820;7/30/2020;9:56:08 AM;0:30:19;1800;178,2;68,4;98,1;53,3;1800;51;0,143;8,709;8,40E-02;20;-129,9;16;16;60,04;-0,67;0;8,5;6,23;1,36;1,29;200;90;300;1;0;1;0;3;40;20;0;1;100
1821;7/30/2020;9:56:09 AM;0:30:20;1800;178,3;68,4;98,1;53,3;1800;51;0,143;8,711;8,40E-02;20;-129,9;16;16,1;60,04;-0,67;0;8,5;6,23;1,36;1,29;200;90;300;1;0;1;0;3;40;20;0;1;100
1822;7/30/2020;9:56:10 AM;0:30:21;1800;178,3;68,4;98,1;53,3;1800;51;0,143;8,711;8,40E-02;20;-129,9;16;15,3;60,04;-0,67;0;8,5;6,22;1,36;1,29;200;90;300;1;0;1;0;3;40;20;0;1;100
1823;7/30/2020;9:56:11 AM;0:30:22;1800,1;178,3;68,4;98,1;53,3;1800;51;0,143;8,719;8,40E-02;20;-129,9;16;16;60,04;-0,67;0;8,5;6,22;1,36;1,29;200;90;300;1;0;1;0;3;40;20;0;1;100
1824;7/30/2020;9:56:12 AM;0:30:23;1800,1;178,3;68,4;98,1;53,3;1800;51;0,143;8,719;8,30E-02;20;-129,9;16;15,5;60,04;-0,67;0;8,5;6,23;1,36;1,29;200;90;300;1;0;1;0;3;40;20;0;1;100
1825;7/30/2020;9:56:13 AM;0:30:24;1800;178,4;68,4;98,1;53,3;1800;51;0,143;8,717;8,30E-02;20;-129,9;16;16;60,04;-0,67;0;8,4;6,23;1,36;1,29;200;90;300;1;0;1;0;3;40;20;0;1;100
