Repository: NazariiMed/sps

# SPS Sintering Data Smoothing and Regression

This project provides tools for analyzing and predicting the "Relative Piston Travel" in Spark Plasma Sintering (SPS) processes. It includes scripts for data exploration, smoothing, and regression modeling.

## Problem Overview

The original dataset contains "Rel. Piston Trav" values with limited precision, which results in numerous plateaus in the data (consecutive identical values). This lack of precision can hinder the performance of regression models. The smoothing scripts address this issue by adding controlled noise to break the plateaus while preserving the overall trends.

File: Data/fct20-082 graphite 4f 1800 (100) 16kN 5 min d20.csv (part 9 of 14)
No.;Date;Time;P.Time;AV Pyro top;AV control TC;AV TC upper ram;AV TC lower ram;AV Trafo Temp;SV Temperature  ;AV CZ Output;AV Press. Abs. 1;AV Press. Abs. 2;AV Thermovak;SV Rel. Pressure;AV Press. Rel.;SV Force        ;AV Force;AV Abs. Piston T;AV Rel. Piston T;AV Speed;AV Heating Power;U RMS;I RMS;Spare for I peak;SV Max. Temp TC ;SV Power limit  ;SV Jump to Pyro ;SV Pulse Time   ;SV Pause Time   ;SV Pulses Per Bu;SV Pause Between;SV Put on Force ;SV Speed        ;SV Max. Piston t;SV Abs. Pressure;SV Start Vacuum ;SV Open V1      
;;;;°C;°C;°C;°C;°C;°C    ;%;hPa;hPa;hPa;hPa   ;hPa;kN    ;kN;mm;mm;mm/min;kW;V;kA;kA;°C    ;%     ;°C    ;ms    ;ms    ;;ms    ;kN    ;mm/min;mm    ;hPa   ;hPa   ;hPa   
1826;7/30/2020;9:56:14 AM;0:30:25;1800;178,4;68,4;98,1;53,4;1800;51;0,143;8,717;8,30E-02;20;-129,9;16;15,3;60,04;-0,67;0;8,5;6,24;1,36;1,29;200;90;300;1;0;1;0;3;40;20;0;1;100
1827;7/30/2020;9:56:15 AM;0:30:26;1800;178,4;68,4;98,1;53,4;1800;51;0,143;8,71;8,30E-02;20;-129,9;16;16;60,04;-0,67;0;8,5;6,23;1,36;1,29;200;90;300;1;0;1;0;3;40;20;0;1;100
1828;7/30/2020;9:56:16 AM;0:30:27;1800,1;178,5;68,5;98,1;53,4;1800;51;0,143;8,707;8,30E-02;20;-129,9;16;16,1;60,04;-0,67;0;8,5;6,25;1,36;1,29;200;90;300;1;0;1;0;3;40;20;0;1;100
1829;7/30/2020;9:56:17 AM;0:30:28;1800,1;178,5;68,5;98,1;53,4;1800;51;0,143;8,707;8,30E-02;20;-129,9;16;15,6;60,04;-0,67;0;8,5;6,22;1,36;1,29;200;90;300;1;0;1;0;3;40;20;0;1;100
1830;7/30/2020;9:56:18 AM;0:30:29;1800,1;178,5;68,5;98,1;53,4;1800;51;0,142;8,709;8,30E-02;20;-129,9;16;16;60,04;-0,67;0;8,5;6,24;1,36;1,29;200;90;300;1;0;1;0;3;40;20;0;1;100
1831;7/30/2020;9:56:19 AM;0:30:30;1800,2;178,6;68,5;98,1;53,4;1800;51;0,142;8,709;8,30E-02;20;-129,9;16;15,5;60,04;-0,67;0;8,5;6,24;1,36;1,29;200;90;300;1;0;1;0;3;40;20;0;1;100
1832;7/30/2020;9:56:20 AM;0:30:31;1800,2;178,6;68,5;98,1;53,4;1800;51;0,142;8,71;8,30E-02;20;-129,9;16;16;60,04;-0,67;0;8,4;6,23;1,36;1,29;200;90;300;1;0;1;0;3;40;20;0;1;100
1833;7/30/2020;9:56:21 AM;0:30:32;1800,2;178,6;68,5;98,1;53,4;1800;51;0,142;8,703;8,30E-02;20;-129,9;16;15,3;60,04;-0,67;0;8,5;6,24;1,36;1,29;200;90;300;1;0;1;0;3;40;20;0;1;100
1834;7/30/2020;9:56:22 AM;0:30:33;1800,2;178,6;68,5;98,1;53,5;1800;51;0,142;8,7;8,30E-02;20;-129,9;16;16;60,04;-0,67;0;8,5;6,24;1,36;1,29;200;90;300;1;0;1;0;3;40;20;0;1;100
1835;7/30/2020;9:56:23 AM;0:30:34;1800,2;178,7;68,5;98,1;53,5;1800;51;0,142;8,7;8,30E-02;20;-129,9;16;16,3;60,04;-0,67;0;8,5;6,22;1,36;1,29;200;90;300;1;0;1;0;3;40;20;0;1;100
1836;7/30/2020;9:56:24 AM;0:30:35;1800,2;178,7;68,5;98,1;53,5;1800;51;0,142;8,703;8,30E-02;20;-129,9;16;15,6;60,04;-0,67;0;8,5;6,25;1,36;1,29;200;90;300;1;0;1;0;3;40;20;0;1;100
1837;7/30/2020;9:56:25 AM;0:30:36;1800,2;178,7;68,5;98,1;53,5;1800;51;0,142;8,703;8,30E-02;20;-129,9;16;15,4;60,04;-0,67;0;8,5;6,25;1,36;1,29;200;90;300;1;0;1;0;3;40;20;0;1;100
1838;7/30/2020;9:56:26 AM;0:30:37;1800,2;178,8;68,6;98,1;53,6;1800;51;0,142;8,704;8,30E-02;20;-129,9;16;15,6;60,04;-0,67;0;8,5;6,22;1,36;1,29;200;90;300;1;0;1;0;3;40;20;0;1;100
1839;7/30/2020;9:56:27 AM;0:30:38;1800,2;178,8;68,6;98,1;53,6;1800;51;0,142;8,704;8,30E-02;20;-129,9;16;15,5;60,04;-0,67;0;8,4;6,21;1,36;1,29;200;90;300;1;0;1;0;3;40;20;0;1;100
1840;7/30/2020;9:56:28 AM;0:30:39;1800,2;178,8;68,6;98,1;53,6;1800;51;0,142;8,711;8,30E-02;20;-129,9;16;16,3;60,04;-0,67;0;8,5;6,21;1,36;1,28;200;90;300;1;0;1;0;3;40;20;0;1;100
1841;7/30/2020;9:56:29 AM;0:30:40;1800,2;178,8;68,6;98,1;53,6;1800;51;0,142;8,711;8,30E-02;20;-129,9;16;15,6;60,04;-0,67;0;8,4;6,23;1,36;1,28;200;90;300;1;0;1;0;3;40;20;0;1;100
1842;7/30/2020;9:56:30 AM;0:30:41;1800,3;178,9;68,6;98,1;53,6;1800;50;0,142;8,717;8,30E-02;20;-129,9;16;16,1;60,04;-0,67;0;8,4;6,21;1,35;1,28;200;90;300;1;0;1;0;3;40;20;0;1;100
1843;7/30/2020;9:56:31 AM;0:30:42;1800,2;178,9;68,6;98,1;53,6;1800;50;0,142;8,718;8,20E-02;20;-129,9;16;15,8;60,04;-0,67;0;8,4;6,22;1,36;1,28;200;90;300;1;0;1;0;3;40;20;0;1;100
1844;7/30/2020;9:56:32 AM;0:30:43;1800,2;178,9;68,6;98,1;53,7;1800;51;0,142;8,718;8,20E-02;20;-129,9;16;15,8;60,04;-0,67;0;8,4;6,23;1,36;1,28;200;90;300;1;0;1;0;3;40;20;0;1;100
1845;7/30/2020;9:56:33 AM;0:30:44;1800,2;179;68,6;98,1;53,7;1800;50;0,142;8,718;8,20E-02;20;-129,9;16;16,2;60,04;-0,67;0;8,5;6,24;1,36;1,28;200;90;300;1;0;1;0;3;40;20;0;1;100
1846;7/30/2020;9:56:34 AM;0:30:45;1800,2;179;68,6;98,1;53,7;1800;50;0,142;8,718;8,20E-02;20;-129,9;16;15,7;60,04;-0,67;0;8,5;6,23;1,36;1,28;200;90;300;1;0;1;0;3;40;20;0;1;100
1847;7/30/2020;9:56:35 AM;0:30:46;1800,1;179;68,6;98,1;53,7;1800;50;0,142;8,718;8,20E-02;20;-129,9;16;15,6;60,04;-0,67;0;8,5;6,23;1,36;1,29;200;90;300;1;0;1;0;3;40;20;0;1;100
1848;7/30/2020;9:56:36 AM;0:30:47;1800,2;179,1;68,6;98,1;53,7;1800;50;0,142;8,715;8,20E-02;20;-129,9;16;15,3;60,04;-0,67;0;8,5;6,23;1,36;1,29;200;90;300;1;0;1;0;3;40;20;0;1;100
1849;7/30/2020;9:56:37 AM;0:30:48;1800,2;179,1;68,6;98,1;53,7;1800;50;0,142;8,719;8,20E-02;20;-129,9;16;15,8;60,04;-0,67;0;8,5;6,24;1,36;1,29;200;90;300;1;0;1;0;3;40;20;0;1;100
1850;7/30/2020;9:56:38 AM;0:30:49;1800,2;179,1;68,6;98,1;53,7;1800;50;0,142;8,72;8,20E-02;20;-129,9;16;16,1;60,04;-0,67;0;8,5;6,23;1,36;1,28;200;90;300;1;0;1;0;3;40;20;0;1;100
1851;7/30/2020;9:56:39 AM;0:30:50;1800,2;179,1;68,7;98,1;53,7;1800;50;0,142;8,716;8,20E-02;20;-129,9;16;15,8;60,04;-0,67;0;8,5;6,23;1,36;1,28;200;90;300;1;0;1;0;3;40;20;0;1;100
1852;7/30/2020;9:56:40 AM;0:30:51;1800,2;179,2;68,6;98,1;53,7;1800;50;0,142;8,716;8,20E-02;20;-129,9;16;16,3;60,04;-0,67;0;8,5;6,24;1,36;1,28;200;90;300;1;0;1;0;3;40;20;0;1;100
1853;7/30/2020;9:56:41 AM;0:30:52;1800,2;179,2;68,6;98,1;53,7;1800;50;0,142;8,719;8,20E-02;20;-129,9;16;15,7;60,04;-0,67;0;8,5;6,22;1,36;1,29;200;90;300;1;0;1;0;3;40;20;0;1;100
1854;7/30/2020;9:56:42 AM;0:30:53;1800,1;179,2;68,7;98,1;53,7;1800;50;0,142;8,715;8,20E-02;20;-129,9;16;15,6;60,04;-0,67;0;8,5;6,23;1,36;1,29;200;90;300;1;0;1;0;3;40;20;0;1;100
1855;7/30/2020;9:56:43 AM;0:30:54;1800,1;179,3;68,7;98,1;53,8;1800;50;0,142;8,717;8,20E-02;20;-129,9;16;15,5;60,04;-0,67;0;8,4;6,23;1,36;1,29;200;90;300;1;0;1;0;3;40;20;0;1;100
1856;7/30/2020;9:56:44 AM;0:30:55;1800,1;179,3;68,7;98,1;53,8;1800;50;0,142;8,717;8,20E-02;20;-129,9;16;15,7;60,04;-0,67;0;8,5;6,23;1,36;1,28;200;90;300;1;0;1;0;3;40;20;0;1;100
1857;7/30/2020;9:56:45 AM;0:30:56;1800,1;179,3;68,7;98,1;53,8;1800;50;0,142;8,716;8,20E-02;20;-129,9;16;16;60,04;-0,67;0;8,4;6,23;1,36;1,28;200;90;300;1;0;1;0;3;40;20;0;1;100
1858;7/30/2020;9:56:46 AM;0:30:57;1800,1;179,3;68,7;98,1;53,8;1800;50;0,142;8,708;8,20E-02;20;-129,9;16;16;60,04;-0,67;0;8,4;6,23;1,36;1,28;200;90;300;1;0;1;0;3;40;20;0;1;100
1859;7/30/2020;9:56:47 AM;0:30:58;1800,1;179,4;68,7;98,1;53,8;1800;50;0,142;8,708;8,20E-02;20;-129,9;16;15,6;60,04;-0,67;0;8,4;6,21;1,36;1,28;200;90;300;1;0;1;0;3;40;20;0;1;100
1860;7/30/2020;9:56:48 AM;0:30:59;1800,1;179,4;68,7;98,1;53,8;1800;50;0,142;8,707;8,20E-02;20;-129,9;16;15,7;60,04;-0,67;0;8,4;6,21;1,36;1,28;200;90;300;1;0;1;0;3;40;20;0;1;100
1861;7/30/2020;9:56:49 AM;0:31:00;1800,1;179,4;68,7;98,1;53,8;1800;50;0,142;8,707;8,20E-02;20;-129,9;16;15,5;60,04;-0,67;0;8,4;6,21;1,36;1,28;200;90;300;1;0;1;0;3;40;20;0;1;100
1862;7/30/2020;9:56:50 AM;0:31:01;1800;179,4;68,8;98,1;53,9;1800;50;0,141;8,707;8,20E-02;20;-129,9;16;16,5;60,04;-0,67;0;8,5;6,22;1,36;1,28;200;90;300;1;0;1;0;3;40;20;0;1;100
1863;7/30/2020;9:56:51 AM;0:31:02;1800;179,5;68,8;98,1;53,9;1800;50;0,141;8,706;8,20E-02;20;-129,9;16;15,6;60,04;-0,67;0;8,4;6,23;1,36;1,28;200;90;300;1;0;1;0;3;40;20;0;1;100
1864;7/30/2020;9:56:52 AM;0:31:03;1800;179,5;68,8;98,1;53,9;1800;50;0,141;8,718;8,20E-02;20;-129,9;16;15,6;60,04;-0,67;0;8,5;6,23;1,36;1,28;200;90;300;1;0;1;0;3;40;20;0;1;100
1865;7/30/2020;9:56:53 AM;0:31:04;1800;179,5;68,8;98,1;53,9;1800;50;0,141;8,718;8,20E-02;20;-129,9;16;16;60,04;-0,67;0;8,5;6,22;1,36;1,28;200;90;300;1;0;1;0;3;40;20;0;1;100
1866;7/30/2020;9:56:54 AM;0:31:05;1800,1;179,6;68,8;98,1;53,9;1800;50;0,141;8,714;8,20E-02;20;-129,9;16;15,5;60,04;-0,67;0;8,4;6,2;1,35;1,28;200;90;300;1;0;1;0;3;40;20;0;1;100
1867;7/30/2020;9:56:55 AM;0:31:06;1800,1;179,6;68,8;98,1;53,9;1800;50;0,141;8,714;8,20E-02;20;-129,9;16;16,3;60,04;-0,67;0;8,4;6,22;1,36;1,28;200;90;300;1;0;1;0;3;40;20;0;1;100
1868;7/30/2020;9:56:56 AM;0:31:07;1800,1;179,6;68,8;98,1;53,9;1800;50;0,141;8,714;8,20E-02;20;-129,9;16;15,7;60,04;-0,67;0;8,5;6,22;1,36;1,28;200;90;300;1;0;1;0;3;40;20;0;1;100
1869;7/30/2020;9:56:57 AM;0:31:08;1800,1;179,7;68,8;98,1;53,9;1800;50;0,141;8,703;8,10E-02;20;-129,9;16;16,2;60,04;-0,67;0;8,5;6,23;1,36;1,28;200;90;300;1;0;1;0;3;40;20;0;1;100
1870;7/30/2020;9:56:58 AM;0:31:09;1800,2;179,7;68,8;98,1;53,9;1800;50;0,141;8,703;8,10E-02;20;-129,9;16;15,9;60,04;-0,67;0;8,4;6,21;1,35;1,28;200;90;300;1;0;1;0;3;40;20;0;1;100
1871;7/30/2020;9:56:59 AM;0:31:10;1800,2;179,7;68,8;98,1;53,9;1800;50;0,141;8,707;8,10E-02;20;-129,9;16;15,7;60,04;-0,67;0;8,4;6,21;1,35;1,28;200;90;300;1;0;1;0;3;40;20;0;1;100
1872;7/30/2020;9:57:00 AM;0:31:11;1800,2;179,7;68,8;98,1;53,9;1800;50;0,141;8,707;8,10E-02;20;-129,9;16;16,3;60,04;-0,67;0;8,4;6,21;1,35;1,28;200;90;300;1;0;1;0;3;40;20;0;1;100
1873;7/30/2020;9:57:01 AM;0:31:12;1800,2;179,7;68,9;98,1;54;1800;50;0,141;8,707;8,10E-02;20;-129,9;16;16;60,04;-0,67;0;8,4;6,21;1,35;1,28;200;90;300;1;0;1;0;3;40;20;0;1;100
1874;7/30/2020;9:57:02 AM;0:31:13;1800,1;179,8;68,9;98,1;54;1800;50;0,141;8,709;8,10E-02;20;-129,9;16;16,2;60,04;-0,67;0;8,4;6,21;1,35;1,28;200;90;300;1;0;1;0;3;40;20;0;1;100
1875;7/30/2020;9:57:03 AM;0:31:14;1799,9;179,8;68,9;98,1;54;1800;50;0,141;8,709;8,10E-02;20;-129,9;16;16;60,04;-0,67;0;8,4;6,22;1,36;1,28;200;90;300;1;0;1;0;3;40;20;0;1;100
1876;7/30/2020;9:57:04 AM;0:31:15;1799,9;179,8;68,9;98,1;54;1800;51;0,141;8,711;8,10E-02;20;-129,9;16;15,9;60,04;-0,67;0;8,4;6,22;1,36;1,28;200;90;300;1;0;1;0;3;40;20;0;1;100
1877;7/30/2020;9:57:05 AM;0:31:16;1799,9;179,9;68,9;98,1;54;1800;51;0,141;8,711;8,10E-02;20;-129,9;16;16;60,04;-0,67;0;8,5;6,21;1,36;1,28;200;90;300;1;0;1;0;3;40;20;0;1;100
1878;7/30/2020;9:57:06 AM;0:31:17;1799,9;179,9;68,9;98,1;54;1800;51;0,141;8,71;8,10E-02;20;-129,9;16;15,6;60,04;-0,67;0;8,4;6,22;1,36;1,28;200;90;300;1;0;1;0;3;40;20;0;1;100
1879;7/30/2020;9:57:07 AM;0:31:18;1799,9;179,9;68,9;98,1;54,1;1800;51;0,141;8,709;8,10E-02;20;-129,9;16;15,7;60,04;-0,67;0;8,4;6,23;1,36;1,28;200;90;300;1;0;1;0;3;40;20;0;1;100
1880;7/30/2020;9:57:08 AM;0:31:19;1799,9;179,9;68,9;98,1;54,1;1800;51;0,141;8,705;8,10E-02;20;-129,9;16;16;60,04;-0,67;0;8,5;6,23;1,36;1,28;200;90;300;1;0;1;0;3;40;20;0;1;100
1881;7/30/2020;9:57:09 AM;0:31:20;1799,9;180;68,9;98,1;54,1;1800;51;0,141;8,705;8,10E-02;20;-129,9;16;15,7;60,04;-0,67;0;8,4;6,23;1,36;1,28;200;90;300;1;0;1;0;3;40;20;0;1;100
1882;7/30/2020;9:57:10 AM;0:31:21;1799,9;180;68,9;98,1;54,1;1800;51;0,141;8,717;8,10E-02;20;-129,9;16;16,2;60,04;-0,67;0;8,4;6,22;1,36;1,28;200;90;300;1;0;1;0;3;40;20;0;1;100
1883;7/30/2020;9:57:11 AM;0:31:22;1799,9;180;68,9;98,1;54,1;1800;51;0,141;8,717;8,10E-02;20;-129,9;16;15,8;60,04;-0,67;0;8,5;6,23;1,36;1,29;200;90;300;1;0;1;0;3;40;20;0;1;100
1884;7/30/2020;9:57:12 AM;0:31:23;1799,9;180;68,9;98,1;54,1;1800;51;0,141;8,717;8,10E-02;20;-129,9;16;16;60,04;-0,67;0;8,4;6,22;1,36;1,29;200;90;300;1;0;1;0;3;40;20;0;1;100
1885;7/30/2020;9:57:13 AM;0:31:24;1799,9;180,1;69;98,1;54,2;1800;51;0,141;8,716;8,00E-02;20;-129,9;16;15,6;60,04;-0,67;0;8,5;6,24;1,36;1,29;200;90;300;1;0;1;0;3;40;20;0;1;100
1886;7/30/2020;9:57:14 AM;0:31:25;1799,9;180,1;69;98,1;54,2;1800;51;0,141;8,716;8,00E-02;20;-129,9;16;15,8;60,04;-0,67;0;8,5;6,22;1,36;1,29;200;90;300;1;0;1;0;3;40;20;0;1;100
1887;7/30/2020;9:57:15 AM;0:31:26;1799,9;180,1;68,9;98,1;54,2;1800;51;0,141;8,704;8,00E-02;20;-129,9;16;16,3;60,04;-0,67;0;8,4;6,22;1,36;1,29;200;90;300;1;0;1;0;3;40;20;0;1;100
1888;7/30/2020;9:57:16 AM;0:31:27;1799,9;180,2;69;98,1;54,2;1800;51;0,141;8,704;8,00E-02;20;-129,9;16;15,8;60,04;-0,67;0;8,5;6,22;1,36;1,29;200;90;300;1;0;1;0;3;40;20;0;1;100
1889;7/30/2020;9:57:17 AM;0:31:28;1799,8;180,2;69;98,1;54,2;1800;51;0,141;8,707;8,00E-02;20;-129,9;16;15,8;60,04;-0,67;0;8,4;6,21;1,36;1,28;200;90;300;1;0;1;0;3;40;20;0;1;100
1890;7/30/2020;9:57:18 AM;0:31:29;1799,9;180,2;69;98,1;54,2;1800;51;0,141;8,707;8,00E-02;20;-129,9;16;15,7;60,04;-0,67;0;8,5;6,23;1,36;1,29;200;90;300;1;0;1;0;3;40;20;0;1;100
1891;7/30/2020;9:57:19 AM;0:31:30;1799,8;180,2;69;98,1;54,3;1800;51;0,141;8,709;8,00E-02;20;-129,9;16;15,7;60,04;-0,67;0;8,5;6,24;1,36;1,29;200;90;300;1;0;1;0;3;40;20;0;1;100
1892;7/30/2020;9:57:20 AM;0:31:31;1799,8;180,2;69;98,1;54,3;1800;51;0,141;8,709;8,00E-02;20;-129,9;16;16,3;60,04;-0,67;0;8,5;6,23;1,36;1,29;200;90;300;1;0;1;0;3;40;20;0;1;100
1893;7/30/2020;9:57:21 AM;0:31:32;1799,8;180,3;69;98,1;54,3;1800;51;0,141;8,713;8,00E-02;20;-129,9;16;16,3;60,04;-0,67;0;8,5;6,22;1,36;1,29;200;90;300;1;0;1;0;3;40;20;0;1;100
1894;7/30/2020;9:57:22 AM;0:31:33;1799,8;180,3;69;98,1;54,3;1800;51;0,141;8,707;8,00E-02;20;-129,9;16;16;60,04;-0,67;0;8,5;6,23;1,36;1,29;200;90;300;1;0;1;0;3;40;20;0;1;100
1895;7/30/2020;9:57:23 AM;0:31:34;1799,8;180,3;69;98,1;54,3;1800;51;0,141;8,704;8,10E-02;20;-129,9;16;15,9;60,04;-0,67;0;8,4;6,22;1,36;1,29;200;90;300;1;0;1;0;3;40;20;0;1;100
1896;7/30/2020;9:57:24 AM;0:31:35;1799,8;180,3;69;98,1;54,3;1800;51;0,141;8,704;8,00E-02;20;-129,9;16;15,5;60,04;-0,67;0;8,5;6,24;1,36;1,29;200;90;300;1;0;1;0;3;40;20;0;1;100
1897;7/30/2020;9:57:25 AM;0:31:36;1799,8;180,3;69;98,2;54,3;1800;51;0,141;8,704;8,00E-02;20;-129,9;16;15,9;60,04;-0,67;0;8,5;6,24;1,36;1,29;200;90;300;1;0;1;0;3;40;20;0;1;100
1898;7/30/2020;9:57:26 AM;0:31:37;1799,9;180,4;69;98,2;54,3;1800;51;0,141;8,704;8,00E-02;20;-129,9;16;15,7;60,04;-0,67;0;8,5;6,22;1,36;1,29;200;90;300;1;0;1;0;3;40;20;0;1;100
1899;7/30/2020;9:57:27 AM;0:31:38;1799,9;180,4;69;98,2;54,4;1800;51;0,141;8,701;8,00E-02;20;-129,9;16;15,9;60,04;-0,67;0;8,5;6,24;1,36;1,29;200;90;300;1;0;1;0;3;40;20;0;1;100
1900;7/30/2020;9:57:28 AM;0:31:39;1800;180,4;69,1;98,2;54,4;1800;51;0,141;8,705;8,00E-02;20;-129,9;16;16;60,04;-0,67;0;8,4;6,22;1,36;1,29;200;90;300;1;0;1;0;3;40;20;0;1;100
1901;7/30/2020;9:57:29 AM;0:31:40;1800;180,4;69,1;98,2;54,4;1800;51;0,141;8,705;8,00E-02;20;-129,9;16;15,8;60,04;-0,67;0;8,5;6,22;1,36;1,29;200;90;300;1;0;1;0;3;40;20;0;1;100
1902;7/30/2020;9:57:30 AM;0:31:41;1800;180,5;69,1;98,2;54,4;1800;51;0,14;8,713;8,00E-02;20;-129,9;16;15,9;60,04;-0,67;0;8,4;6,21;1,36;1,29;200;90;300;1;0;1;0;3;40;20;0;1;100
1903;7/30/2020;9:57:31 AM;0:31:42;1800;180,5;69,1;98,2;54,4;1800;51;0,14;8,713;8,00E-02;20;-129,9;16;15,9;60,04;-0,67;0;8,5;6,21;1,36;1,29;200;90;300;1;0;1;0;3;40;20;0;1;100
1904;7/30/2020;9:57:32 AM;0:31:43;1800;180,6;69,1;98,2;54,4;1800;51;0,14;8,711;8,00E-02;20;-129,9;16;15,9;60,04;-0,67;0;8,5;6,23;1,36;1,29;200;90;300;1;0;1;0;3;40;20;0;1;100
1905;7/30/2020;9:57:33 AM;0:31:44;1800;180,6;69,1;98,2;54,4;1800;51;0,14;8,711;8,00E-02;20;-129,9;16;15,8;60,04;-0,67;0;8,4;6,21;1,36;1,29;200;90;300;1;0;1;0;3;40;20;0;1;100
1906;7/30/2020;9:57:34 AM;0:31:45;1800;180,6;69,1;98,2;54,4;1800;51;0,14;8,709;8,00E-02;20;-129,9;16;15,8;60,04;-0,67;0;8,4;6,23;1,36;1,29;200;90;300;1;0;1;0;3;40;20;0;1;100
1907;7/30/2020;9:57:35 AM;0:31:46;1800;180,6;69,1;98,2;54,5;1800;51;0,14;8,711;8,00E-02;20;-129,9;16;16;60,04;-0,67;0;8,5;6,23;1,36;1,29;200;90;300;1;0;1;0;3;40;20;0;1;100
1908;7/30/2020;9:57:36 AM;0:31:47;1800;180,7;69,2;98,2;54,5;1800;51;0,14;8,71;8,00E-02;20;-129,9;16;15,8;60,04;-0,67;0;8,4;6,23;1,36;1,29;200;90;300;1;0;1;0;3;40;20;0;1;100
1909;7/30/2020;9:57:37 AM;0:31:48;1800;180,7;69,2;98,2;54,5;1800;51;0,14;8,71;8,00E-02;20;-129,9;16;15,6;60,04;-0,67;0;8,5;6,22;1,36;1,29;200;90;300;1;0;1;0;3;40;20;0;1;100
1910;7/30/2020;9:57:38 AM;0:31:49;1800;180,7;69,2;98,2;54,5;1800;51;0,14;8,713;8,00E-02;20;-129,9;16;15,8;60,04;-0,67;0;8,5;6,22;1,36;1,29;200;90;300;1;0;1;0;3;40;20;0;1;100
1911;7/30/2020;9:57:39 AM;0:31:50;1800,1;180,7;69,2;98,2;54,5;1800;51;0,14;8,714;8,00E-02;20;-129,9;16;15,8;60,04;-0,67;0;8,5;6,23;1,36;1,29;200;90;300;1;0;1;0;3;40;20;0;1;100
1912;7/30/2020;9:57:40 AM;0:31:51;1800,1;180,7;69,2;98,2;54,5;1800;50;0,14;8,714;8,00E-02;20;-129,9;16;15,9;60,04;-0,67;0;8,5;6,24;1,36;1,29;200;90;300;1;0;1;0;3;40;20;0;1;100
1913;7/30/2020;9:57:41 AM;0:31:52;1800,3;180,8;69,2;98,2;54,5;1800;50;0,14;8,712;8,00E-02;20;-129,9;16;15,8;60,04;-0,67;0;8,5;6,23;1,36;1,29;200;90;300;1;0;1;0;3;40;20;0;1;100
1914;7/30/2020;9:57:42 AM;0:31:53;1800,3;180,8;69,2;98,2;54,5;1800;50;0,14;8,707;8,00E-02;20;-129,9;16;15,7;60,04;-0,67;0;8,5;6,23;1,36;1,29;200;90;300;1;0;1;0;3;40;20;0;1;100
1915;7/30/2020;9:57:43 AM;0:31:54;1800,3;180,8;69,2;98,2;54,5;1800;50;0,14;8,704;8,00E-02;20;-129,9;16;16,1;60,04;-0,67;0;8,5;6,23;1,36;1,29;200;90;300;1;0;1;0;3;40;20;0;1;100
1916;7/30/2020;9:57:44 AM;0:31:55;1800,3;180,8;69,2;98,2;54,5;1800;50;0,14;8,704;8,00E-02;20;-129,9;16;15,5;60,04;-0,67;0;8,5;6,23;1,36;1,29;200;90;300;1;0;1;0;3;40;20;0;1;100
1917;7/30/2020;9:57:45 AM;0:31:56;1800,3;180,9;69,2;98,2;54,6;1800;50;0,14;8,701;7,90E-02;20;-129,9;16;15,7;60,04;-0,67;0;8,4;6,23;1,36;1,29;200;90;300;1;0;1;0;3;40;20;0;1;100
1918;7/30/2020;9:57:46 AM;0:31:57;1800,3;180,9;69,2;98,2;54,6;1800;50;0,14;8,701;7,90E-02;20;-129,9;16;15,8;60,04;-0,67;0;8,4;6,21;1,36;1,29;200;90;300;1;0;1;0;3;40;20;0;1;100
1919;7/30/2020;9:57:47 AM;0:31:58;1800,3;181;69,2;98,2;54,6;1800;50;0,14;8,7;7,90E-02;20;-129,9;16;16;60,04;-0,67;0;8,4;6,22;1,36;1,29;200;90;300;1;0;1;0;3;40;20;0;1;100
1920;7/30/2020;9:57:48 AM;0:31:59;1800,3;181;69,2;98,2;54,6;1800;50;0,14;8,705;7,90E-02;20;-129,9;16;15,9;60,04;-0,67;0;8,4;6,23;1,36;1,28;200;90;300;1;0;1;0;3;40;20;0;1;100
1921;7/30/2020;9:57:49 AM;0:32:00;1800,3;181;69,2;98,2;54,6;1800;50;0,14;8,705;7,90E-02;20;-129,9;16;15,7;60,04;-0,67;0;8,4;6,22;1,36;1,29;200;90;300;1;0;1;0;3;40;20;0;1;100
1922;7/30/2020;9:57:50 AM;0:32:01;1800,3;181;69,2;98,2;54,6;1800;50;0,14;8,703;7,90E-02;20;-129,9;16;16,1;60,04;-0,67;0;8,4;6,21;1,36;1,29;200;90;300;1;0;1;0;3;40;20;0;1;100
1923;7/30/2020;9:57:51 AM;0:32:02;1800,3;181;69,2;98,2;54,7;1800;50;0,14;8,7;7,90E-02;20;-129,9;16;15,6;60,04;-0,67;0;8,4;6,22;1,36;1,28;200;90;300;1;0;1;0;3;40;20;0;1;100
1924;7/30/2020;9:57:52 AM;0:32:03;1800,3;181,1;69,2;98,2;54,7;1800;50;0,14;8,7;7,90E-02;20;-129,9;16;16,5;60,04;-0,67;0;8,4;6,22;1,36;1,28;200;90;300;1;0;1;0;3;40;20;0;1;100
1925;7/30/2020;9:57:53 AM;0:32:04;1800,3;181,1;69,2;98,2;54,7;1800;50;0,14;8,701;7,90E-02;20;-129,9;16;15,8;60,04;-0,67;0;8,4;6,22;1,36;1,28;200;90;300;1;0;1;0;3;40;20;0;1;100
1926;7/30/2020;9:57:54 AM;0:32:05;1800,3;181,1;69,2;98,2;54,7;1800;50;0,14;8,696;7,90E-02;20;-129,9;16;15,9;60,04;-0,67;0;8,4;6,23;1,35;1,28;200;90;300;1;0;1;0;3;40;20;0;1;100
1927;7/30/2020;9:57:55 AM;0:32:06;1800,3;181,1;69,2;98,2;54,7;1800;50;0,14;8,696;7,90E-02;20;-129,9;16;15,8;60,04;-0,67;0;8,4;6,21;1,35;1,28;200;90;300;1;0;1;0;3;40;20;0;1;100
1928;7/30/2020;9:57:56 AM;0:32:07;1800,3;181,1;69,2;98,2;54,7;1800;50;0,14;8,696;7,90E-02;20;-129,9;16;16,2;60,04;-0,67;0;8,4;6,21;1,35;1,28;200;90;300;1;0;1;0;3;40;20;0;1;100
1929;7/30/2020;9:57:57 AM;0:32:08;1800,3;181,2;69,3;98,2;54,7;1800;50;0,14;8,699;7,90E-02;20;-129,9;16;16;60,04;-0,67;0;8,4;6,21;1,35;1,28;200;90;300;1;0;1;0;3;40;20;0;1;100
1930;7/30/2020;9:57:58 AM;0:32:09;1800,3;181,2;69,3;98,2;54,7;1800;50;0,14;8,699;7,90E-02;20;-129,9;16;16;60,04;-0,67;0;8,4;6,2;1,35;1,28;200;90;300;1;0;1;0;3;40;20;0;1;100
1931;7/30/2020;9:57:59 AM;0:32:10;1800,3;181,2;69,3;98,2;54,7;1800;50;0,14;8,699;7,90E-02;20;-129,9;16;15,9;60,04;-0,67;0;8,4;6,21;1,35;1,28;200;90;300;1;0;1;0;3;40;20;0;1;100
1932;7/30/2020;9:58:00 AM;0:32:11;1800,3;181,2;69,3;98,2;54,8;1800;50;0,14;8,701;7,90E-02;20;-129,9;16;15,4;60,04;-0,67;0;8,4;6,22;1,35;1,28;200;90;300;1;0;1;0;3;40;20;0;1;100
1933;7/30/2020;9:58:01 AM;0:32:12;1800,2;181,3;69,3;98,2;54,8;1800;50;0,14;8,7;7,90E-02;20;-129,9;16;15,9;60,04;-0,67;0;8,4;6,22;1,35;1,28;200;90;300;1;0;1;0;3;40;20;0;1;100
1934;7/30/2020;9:58:02 AM;0:32:13;1800,2;181,3;69,3;98,2;54,8;1800;50;0,14;8,7;7,90E-02;20;-129,9;16;15,8;60,04;-0,67;0;8,4;6,21;1,35;1,28;200;90;300;1;0;1;0;3;40;20;0;1;100
1935;7/30/2020;9:58:03 AM;0:32:14;1800,1;181,3;69,3;98,2;54,8;1800;50;0,14;8,702;7,90E-02;20;-129,9;16;15,9;60,04;-0,67;0;8,4;6,22;1,35;1,28;200;90;300;1;0;1;0;3;40;20;0;1;100
1936;7/30/2020;9:58:04 AM;0:32:15;1800;181,4;69,3;98,2;54,8;1800;50;0,14;8,702;7,90E-02;20;-129,9;16;16;60,04;-0,67;0;8,4;6,22;1,35;1,28;200;90;300;1;0;1;0;3;40;20;0;1;100
1937;7/30/2020;9:58:05 AM;0:32:16;1800;181,4;69,3;98,2;54,8;1800;50;0,14;8,701;7,90E-02;20;-129,9;16;15,7;60,04;-0,67;0;8,4;6,22;1,35;1,28;200;90;300;1;0;1;0;3;40;20;0;1;100
1938;7/30/2020;9:58:06 AM;0:32:17;1800;181,4;69,4;98,3;54,8;1800;50;0,14;8,701;7,90E-02;20;-129,9;16;16;60,04;-0,67;0;8,4;6,22;1,36;1,28;200;90;300;1;0;1;0;3;40;20;0;1;100
1939;7/30/2020;9:58:07 AM;0:32:18;1800;181,4;69,4;98,3;54,9;1800;50;0,14;8,701;7,90E-02;20;-129,9;16;15,8;60,04;-0,67;0;8,4;6,19;1,36;1,28;200;90;300;1;0;1;0;3;40;20;0;1;100
1940;7/30/2020;9:58:08 AM;0:32:19;1800;181,5;69,4;98,3;54,9;1800;50;0,14;8,701;7,90E-02;20;-129,9;16;15,9;60,04;-0,67;0;8,4;6,22;1,36;1,28;200;90;300;1;0;1;0;3;40;20;0;1;100
1941;7/30/2020;9:58:09 AM;0:32:20;1800;181,5;69,4;98,2;54,9;1800;50;0,14;8,701;7,90E-02;20;-129,9;16;16;60,04;-0,67;0;8,4;6,21;1,36;1,29;200;90;300;1;0;1;0;3;40;20;0;1;100
1942;7/30/2020;9:58:10 AM;0:32:21;1800;181,6;69,4;98,2;54,9;1800;50;0,14;8,705;7,90E-02;20;-129,9;16;15,4;60,04;-0,67;0;8,4;6,22;1,36;1,28;200;90;300;1;0;1;0;3;40;20;0;1;100
1943;7/30/2020;9:58:11 AM;0:32:22;1799,9;181,6;69,4;98,3;54,9;1800;50;0,14;8,704;7,90E-02;20;-129,9;16;15,8;60,04;-0,67;0;8,4;6,23;1,36;1,29;200;90;300;1;0;1;0;3;40;20;0;1;100
1944;7/30/2020;9:58:12 AM;0:32:23;1799,9;181,6;69,4;98,2;54,9;1800;50;0,14;8,704;7,90E-02;20;-129,9;16;15,6;60,04;-0,67;-0,01;8,4;6,23;1,36;1,29;200;90;300;1;0;1;0;3;40;20;0;1;100
1945;7/30/2020;9:58:13 AM;0:32:24;1799,9;181,6;69,4;98,2;54,9;1800;50;0,14;8,704;7,90E-02;20;-129,9;16;15,9;60,04;-0,67;-0,01;8,4;6,24;1,36;1,28;200;90;300;1;0;1;0;3;40;20;0;1;100
1946;7/30/2020;9:58:14 AM;0:32:25;1799,8;181,6;69,4;98,2;55;1800;50;0,14;8,715;7,90E-02;20;-129,9;16;15,8;60,04;-0,67;-0,01;8,5;6,22;1,36;1,29;200;90;300;1;0;1;0;3;40;20;0;1;100
1947;7/30/2020;9:58:15 AM;0:32:26;1799,8;181,7;69,4;98,2;55;1800;50;0,14;8,718;7,90E-02;20;-129,9;16;15,9;60,04;-0,67;0;8,4;6,21;1,36;1,29;200;90;300;1;0;1;0;3;40;20;0;1;100
1948;7/30/2020;9:58:16 AM;0:32:27;1799,8;181,7;69,4;98,2;55;1800;51;0,14;8,72;7,90E-02;20;-129,9;16;15,9;60,04;-0,67;0;8,5;6,23;1,36;1,29;200;90;300;1;0;1;0;3;40;20;0;1;100
1949;7/30/2020;9:58:17 AM;0:32:28;1799,8;181,7;69,4;98,3;55;1800;51;0,14;8,72;7,90E-02;20;-129,9;16;15,9;60,04;-0,67;0;8,4;6,23;1,36;1,29;200;90;300;1;0;1;0;3;40;20;0;1;100
1950;7/30/2020;9:58:18 AM;0:32:29;1799,8;181,7;69,4;98,3;55;1800;51;0,14;8,722;7,90E-02;20;-129,9;16;15,9;60,04;-0,67;0;8,4;6,22;1,36;1,29;200;90;300;1;0;1;0;3;40;20;0;1;100
1951;7/30/2020;9:58:19 AM;0:32:30;1799,8;181,7;69,4;98,3;55;1800;51;0,14;8,722;7,80E-02;20;-129,9;16;15,9;60,04;-0,67;0;8,4;6,21;1,36;1,29;200;90;300;1;0;1;0;3;40;20;0;1;100
1952;7/30/2020;9:58:20 AM;0:32:31;1799,8;181,8;69,4;98,3;55;1800;51;0,14;8,714;7,80E-02;20;-129,9;16;15,8;60,04;-0,67;0;8,4;6,21;1,36;1,29;200;90;300;1;0;1;0;3;40;20;0;1;100
1953;7/30/2020;9:58:21 AM;0:32:32;1799,9;181,8;69,4;98,3;55;1800;50;0,139;8,714;7,80E-02;20;-129,9;16;16,1;60,04;-0,67;0;8,4;6,22;1,36;1,29;200;90;300;1;0;1;0;3;40;20;0;1;100
1954;7/30/2020;9:58:22 AM;0:32:33;1800;181,8;69,4;98,3;55,1;1800;50;0,139;8,714;7,80E-02;20;-129,9;16;15,7;60,04;-0,67;0;8,4;6,23;1,36;1,29;200;90;300;1;0;1;0;3;40;20;0;1;100
1955;7/30/2020;9:58:23 AM;0:32:34;1800;181,8;69,5;98,3;55,1;1800;50;0,139;8,708;7,80E-02;20;-129,9;16;16,1;60,04;-0,67;0;8,4;6,21;1,36;1,29;200;90;300;1;0;1;0;3;40;20;0;1;100
1956;7/30/2020;9:58:24 AM;0:32:35;1800;181,8;69,5;98,3;55,1;1800;50;0,139;8,708;7,80E-02;20;-129,9;16;15,5;60,04;-0,67;0;8,4;6,21;1,36;1,29;200;90;300;1;0;1;0;3;40;20;0;1;100
1957;7/30/2020;9:58:25 AM;0:32:36;1800,1;181,9;69,5;98,3;55,1;1800;50;0,139;8,705;7,80E-02;20;-129,9;16;15,7;60,04;-0,67;0;8,5;6,22;1,36;1,28;200;90;300;1;0;1;0;3;40;20;0;1;100
1958;7/30/2020;9:58:26 AM;0:32:37;1800;181,9;69,5;98,3;55,1;1800;50;0,139;8,698;7,80E-02;20;-129,9;16;15,7;60,04;-0,67;0;8,5;6,23;1,36;1,29;200;90;300;1;0;1;0;3;40;20;0;1;100
1959;7/30/2020;9:58:27 AM;0:32:38;1800;181,9;69,5;98,3;55,1;1800;50;0,139;8,698;7,80E-02;20;-129,9;16;15,9;60,04;-0,67;0;8,5;6,23;1,36;1,29;200;90;300;1;0;1;0;3;40;20;0;1;100
1960;7/30/2020;9:58:28 AM;0:32:39;1800;182;69,5;98,3;55,2;1800;50;0,139;8,701;7,80E-02;20;-129,9;16;15,9;60,04;-0,67;0;8,4;6,21;1,36;1,29;200;90;300;1;0;1;0;3;40;20;0;1;100
1961;7/30/2020;9:58:29 AM;0:32:40;1800;182;69,5;98,3;55,2;1799,2;50;0,139;8,706;7,80E-02;20;-129,9;16;15,9;60,04;-0,67;0;8,4;6,21;1,36;1,28;200;90;300;1;0;1;0;3;40;20;0;1;100
1962;7/30/2020;9:58:30 AM;0:32:41;1799,9;182;69,5;98,3;55,2;1797,2;49;0,139;8,707;7,80E-02;20;-129,9;16;16,1;60,04;-0,67;0;8,3;6,17;1,34;1,28;200;90;300;1;0;1;0;3;40;20;0;1;100
1963;7/30/2020;9:58:31 AM;0:32:42;1799,9;182;69,5;98,3;55,2;1796,2;49;0,139;8,712;7,80E-02;20;-129,9;16;15,5;60,04;-0,67;0;8,2;6,17;1,33;1,27;200;90;300;1;0;1;0;3;40;20;0;1;100
1964;7/30/2020;9:58:32 AM;0:32:43;1799,9;182,1;69,6;98,3;55,2;1794,2;48;0,139;8,712;7,80E-02;20;-129,9;16;15,9;60,04;-0,67;0;8;6,12;1,31;1,25;200;90;300;1;0;1;0;3;40;20;0;1;100
1965;7/30/2020;9:58:33 AM;0:32:44;1799,9;182,1;69,6;98,3;55,2;1792,2;47;0,139;8,707;7,80E-02;20;-129,9;16;16;60,04;-0,67;0;7,8;6,05;1,28;1,23;200;90;300;1;0;1;0;3;40;20;0;1;100
1966;7/30/2020;9:58:34 AM;0:32:45;1799,7;182,1;69,6;98,4;55,2;1791;47;0,139;8,704;7,80E-02;20;-129,9;16;16,1;60,04;-0,67;0;7,6;6,03;1,26;1,22;200;90;300;1;0;1;0;3;40;20;0;1;100
1967;7/30/2020;9:58:35 AM;0:32:46;1799,7;182,2;69,6;98,4;55,3;1789;46;0,139;8,704;7,80E-02;20;-129,9;16;16,3;60,04;-0,67;0;7,4;5,96;1,24;1,19;200;90;300;1;0;1;0;3;40;20;0;1;100
1968;7/30/2020;9:58:36 AM;0:32:47;1799,1;182,2;69,6;98,3;55,3;1788;45;0,139;8,697;7,80E-02;20;-129,9;16;15,9;60,04;-0,67;0;7,3;5,93;1,23;1,17;200;90;300;1;0;1;0;3;40;20;0;1;100
1969;7/30/2020;9:58:37 AM;0:32:48;1798,4;182,2;69,6;98,3;55,3;1786;44;0,139;8,697;7,80E-02;20;-129,9;16;15,4;60,04;-0,67;0;7,1;5,9;1,21;1,15;200;90;300;1;0;1;0;3;40;20;0;1;100
1970;7/30/2020;9:58:38 AM;0:32:49;1797,3;182,2;69,6;98,3;55,3;1784;44;0,139;8,676;7,80E-02;20;-129,9;16;15,8;60,04;-0,67;0;6,9;5,82;1,17;1,13;200;90;300;1;0;1;0;3;40;20;0;1;100
1971;7/30/2020;9:58:39 AM;0:32:50;1797,3;182,2;69,6;98,3;55,3;1783;43;0,139;8,676;7,80E-02;20;-129,9;16;16,1;60,04;-0,67;0;6,8;5,8;1,17;1,11;200;90;300;1;0;1;0;3;40;20;0;1;100
1972;7/30/2020;9:58:40 AM;0:32:51;1795,8;182,2;69,5;98,3;55,3;1781;43;0,139;8,674;7,80E-02;20;-129,9;16;16,1;60,04;-0,67;0;6,6;5,78;1,14;1,09;200;90;300;1;0;1;0;3;40;20;0;1;100
1973;7/30/2020;9:58:41 AM;0:32:52;1794,1;182,2;69,5;98,3;55,3;1778,8;42;0,139;8,68;7,80E-02;20;-129,9;16;16,1;60,04;-0,67;0,01;6,4;5,73;1,11;1,07;200;90;300;1;0;1;0;3;40;20;0;1;100
1974;7/30/2020;9:58:42 AM;0:32:53;1791,9;182,2;69,5;98,3;55,3;1777,8;42;0,139;8,68;7,80E-02;20;-129,9;16;15,6;60,04;-0,67;0,01;6,3;5,7;1,11;1,05;200;90;300;1;0;1;0;3;40;20;0;1;100
1975;7/30/2020;9:58:43 AM;0:32:54;1791,9;182,2;69,5;98,3;55,3;1775,8;41;0,139;8,691;7,80E-02;20;-129,9;16;16,2;60,04;-0,67;0,01;6,3;5,7;1,1;1,05;200;90;300;1;0;1;0;3;40;20;0;1;100
1976;7/30/2020;9:58:44 AM;0:32:55;1789,5;182,2;69,3;98,3;55,3;1773,8;41;0,139;8,702;7,70E-02;20;-129,9;16;15,7;60,04;-0,67;0,01;6,2;5,69;1,09;1,03;200;90;300;1;0;1;0;3;40;20;0;1;100
1977;7/30/2020;9:58:45 AM;0:32:56;1789,5;182,2;69,3;98,3;55,4;1772,8;40;0,139;8,702;7,70E-02;20;-129,9;16;16,1;60,04;-0,67;0;6,1;5,65;1,07;1,02;200;90;300;1;0;1;0;3;40;20;0;1;100
1978;7/30/2020;9:58:46 AM;0:32:57;1784;182,2;69,2;98,3;55,4;1770,7;41;0,139;8,707;7,70E-02;20;-129,9;16;15,7;60,04;-0,67;0;6;5,64;1,06;1,01;200;90;300;1;0;1;0;3;40;20;0;1;100
1979;7/30/2020;9:58:47 AM;0:32:58;1780,9;182,1;69,1;98,3;55,4;1768,7;40;0,139;8,707;7,70E-02;20;-129,9;16;15,8;60,04;-0,67;0;6;5,65;1,06;1,02;200;90;300;1;0;1;0;3;40;20;0;1;100
1980;7/30/2020;9:58:48 AM;0:32:59;1780,9;182,1;69,1;98,3;55,4;1767,7;41;0,138;8,707;7,70E-02;20;-129,9;16;16,1;60,04;-0,67;0;5,9;5,63;1,06;1,02;200;90;300;1;0;1;0;3;40;20;0;1;100
1981;7/30/2020;9:58:49 AM;0:33:00;1777,5;182,1;68,9;98,3;55,4;1765,7;41;0,138;8,7;7,70E-02;20;-129,9;16;15,6;60,04;-0,67;0;5,9;5,61;1,05;0,99;200;90;300;1;0;1;0;3;40;20;0;1;100
1982;7/30/2020;9:58:50 AM;0:33:01;1777,5;182;68,9;98,3;55,4;1764,7;41;0,138;8,7;7,70E-02;20;-129,9;16;15,8;60,04;-0,67;0;5,9;5,65;1,06;0,99;200;90;300;1;0;1;0;3;40;20;0;1;100
1983;7/30/2020;9:58:51 AM;0:33:02;1777,5;182;68,7;98,3;55,4;1763,7;40;0,138;8,7;7,70E-02;20;-129,9;16;16;60,04;-0,67;0;5,9;5,61;1,05;1;200;90;300;1;0;1;0;3;40;20;0;1;100
1984;7/30/2020;9:58:52 AM;0:33:03;1770,2;182;68,6;98,2;55,4;1761,7;41;0,138;8,693;7,70E-02;20;-129,9;16;15,8;60,04;-0,67;0,01;5,9;5,64;1,05;0,99;200;90;300;1;0;1;0;3;40;20;0;1;100
1985;7/30/2020;9:58:53 AM;0:33:04;1770,2;181,9;68,4;98,2;55,4;1759,5;41;0,138;8,697;7,70E-02;20;-129,9;16;16,1;60,04;-0,67;0,01;6,1;5,67;1,06;1,02;200;90;300;1;0;1;0;3;40;20;0;1;100
1986;7/30/2020;9:58:54 AM;0:33:05;1766,6;181,8;68,4;98,2;55,4;1757,5;41;0,138;8,695;7,60E-02;20;-129,9;16;15,9;60,04;-0,67;0,01;6,1;5,7;1,07;1,02;200;90;300;1;0;1;0;3;40;20;0;1;100
1987;7/30/2020;9:58:55 AM;0:33:06;1762,9;181,8;68,2;98,2;55,4;1756,5;41;0,138;8,695;7,60E-02;20;-129,9;16;15,4;60,04;-0,67;0;6;5,67;1,06;1,02;200;90;300;1;0;1;0;3;40;20;0;1;100
1988;7/30/2020;9:58:56 AM;0:33:07;1762,9;181,7;68,2;98,2;55,4;1754,5;41;0,138;8,693;7,60E-02;20;-129,9;16;15,5;60,04;-0,67;0;6,1;5,71;1,07;1,02;200;90;300;1;0;1;0;3;40;20;0;1;100
1989;7/30/2020;9:58:57 AM;0:33:08;1755,8;181,5;67,8;98,1;55,4;1752,5;42;0,138;8,693;7,60E-02;20;-129,9;16;15,7;60,04;-0,67;0;6,2;5,72;1,08;1,01;200;90;300;1;0;1;0;3;40;20;0;1;100
1990;7/30/2020;9:58:58 AM;0:33:09;1755,8;181,5;67,8;98,1;55,4;1751,5;43;0,138;8,693;7,60E-02;20;-129,9;16;16,1;60,04;-0,67;0;6,2;5,76;1,09;1,02;200;90;300;1;0;1;0;3;40;20;0;1;100
1991;7/30/2020;9:58:59 AM;0:33:10;1752,3;181,4;67,6;98,1;55,5;1749,3;43;0,138;8,688;7,60E-02;20;-129,9;16;15,7;60,04;-0,67;0;6,2;5,72;1,09;1,04;200;90;300;1;0;1;0;3;40;20;0;1;100
1992;7/30/2020;9:59:00 AM;0:33:11;1752,3;181,3;67,6;98,1;55,5;1748,3;43;0,138;8,688;7,60E-02;20;-129,9;16;15,6;60,04;-0,67;0;6,4;5,76;1,11;1,05;200;90;300;1;0;1;0;3;40;20;0;1;100
1993;7/30/2020;9:59:01 AM;0:33:12;1749;181,1;67,3;98;55,5;1746,3;43;0,138;8,685;7,60E-02;20;-129,9;16;15,7;60,04;-0,67;0;6,3;5,76;1,1;1,04;200;90;300;1;0;1;0;3;40;20;0;1;100
1994;7/30/2020;9:59:02 AM;0:33:13;1745,6;181,1;67,3;98,1;55,5;1744,3;43;0,137;8,686;7,60E-02;20;-129,9;16;15,8;60,04;-0,67;0,01;6,3;5,75;1,1;1,05;200;90;300;1;0;1;0;3;40;20;0;1;100
1995;7/30/2020;9:59:03 AM;0:33:14;1745,6;180,9;67,1;98;55,5;1743,3;43;0,137;8,686;7,60E-02;20;-129,9;16;16,1;60,04;-0,67;0,01;6,4;5,79;1,11;1,05;200;90;300;1;0;1;0;3;40;20;0;1;100
1996;7/30/2020;9:59:04 AM;0:33:15;1742,3;180,9;67,1;98;55,5;1741,3;43;0,137;8,681;7,50E-02;20;-129,9;16;15,8;60,04;-0,67;0,01;6,3;5,76;1,1;1,05;200;90;300;1;0;1;0;3;40;20;0;1;100
1997;7/30/2020;9:59:05 AM;0:33:16;1739,1;180,8;67;98;55,5;1739,3;44;0,137;8,678;7,50E-02;20;-129,9;16;16,1;60,04;-0,67;0,02;6,6;5,84;1,14;1,06;200;90;300;1;0;1;0;3;40;20;0;1;100
1998;7/30/2020;9:59:06 AM;0:33:17;1739,1;180,6;66,8;97,9;55,5;1738,2;44;0,137;8,678;7,50E-02;20;-129,9;16;16;60,04;-0,67;0,02;6,6;5,83;1,13;1,08;200;90;300;1;0;1;0;3;40;20;0;1;100
1999;7/30/2020;9:59:07 AM;0:33:18;1736;180,4;66,7;97,9;55,5;1736,2;44;0,137;8,672;7,50E-02;20;-129,9;16;15,8;60,05;-0,66;0,02;6,7;5,85;1,14;1,08;200;90;300;1;0;1;0;3;40;20;0;1;100
2000;7/30/2020;9:59:08 AM;0:33:19;1733,1;180,3;66,6;97,9;55,5;1734,2;44;0,137;8,66;7,50E-02;20;-129,9;16;16,1;60,05;-0,66;0,03;6,7;5,86;1,15;1,08;200;90;300;1;0;1;0;3;40;20;0;1;100
2001;7/30/2020;9:59:09 AM;0:33:20;1730,4;180,3;66,6;97,9;55,5;1732,2;45;0,137;8,651;7,50E-02;20;-129,9;16;15,7;60,05;-0,66;0,03;6,9;5,91;1,17;1,09;200;90;300;1;0;1;0;3;40;20;0;1;100
2002;7/30/2020;9:59:10 AM;0:33:21;1727,8;180,1;66,5;97,8;55,5;1731,2;45;0,137;8,651;7,50E-02;20;-129,9;16;15,7;60,05;-0,66;0,03;6,8;5,89;1,16;1,1;200;90;300;1;0;1;0;3;40;20;0;1;100
2003;7/30/2020;9:59:11 AM;0:33:22;1727,8;179,9;66,5;97,8;55,6;1729,2;45;0,137;8,65;7,50E-02;20;-129,9;16;15,4;60,05;-0,66;0,03;6,9;5,91;1,17;1,11;200;90;300;1;0;1;0;3;40;20;0;1;100
2004;7/30/2020;9:59:12 AM;0:33:23;1723,2;179,7;66,4;97,8;55,6;1727;45;0,137;8,645;7,50E-02;20;-129,9;16;16,1;60,05;-0,66;0,03;6,9;5,91;1,17;1,11;200;90;300;1;0;1;0;3;40;20;0;1;100
2005;7/30/2020;9:59:13 AM;0:33:24;1723,2;179,7;66,4;97,8;55,6;1726;45;0,137;8,645;7,50E-02;20;-129,9;16;16,2;60,05;-0,66;0,03;7;5,91;1,18;1,11;200;90;300;1;0;1;0;3;40;20;0;1;100
2006;7/30/2020;9:59:14 AM;0:33:25;1721,1;179,5;66,4;97,7;55,6;1724;45;0,137;8,641;7,50E-02;20;-129,9;16;16;60,05;-0,66;0,03;6,9;5,89;1,17;1,11;200;90;300;1;0;1;0;3;40;20;0;1;100
2007;7/30/2020;9:59:15 AM;0:33:26;1721,1;179,4;66,3;97,7;55,6;1723;45;0,137;8,641;7,40E-02;20;-129,9;16;15,8;60,05;-0,66;0,04;7;5,93;1,18;1,11;200;90;300;1;0;1;0;3;40;20;0;1;100
2008;7/30/2020;9:59:16 AM;0:33:27;1718,9;179,2;66,3;97,7;55,6;1721;45;0,137;8,635;7,40E-02;20;-129,9;16;15,8;60,05;-0,66;0,04;6,8;5,9;1,17;1,11;200;90;300;1;0;1;0;3;40;20;0;1;100
2009;7/30/2020;9:59:17 AM;0:33:28;1716,9;179,2;66,3;97,7;55,6;1719;45;0,136;8,636;7,40E-02;20;-129,9;16;15,7;60,05;-0,66;0,04;6,8;5,87;1,16;1,11;200;90;300;1;0;1;0;3;40;20;0;1;100
2010;7/30/2020;9:59:18 AM;0:33:29;1714,8;179;66,3;97,7;55,6;1718;45;0,136;8,636;7,40E-02;20;-129,9;16;16;60,05;-0,66;0,04;6,9;5,9;1,17;1,11;200;90;300;1;0;1;0;3;40;20;0;1;100
2011;7/30/2020;9:59:19 AM;0:33:30;1714,8;178,8;66,3;97,7;55,6;1715,8;45;0,136;8,639;7,40E-02;20;-129,9;16;15,7;60,05;-0,66;0,04;6,9;5,92;1,17;1,11;200;90;300;1;0;1;0;3;40;20;0;1;100
2012;7/30/2020;9:59:20 AM;0:33:31;1712,8;178,6;66,3;97,6;55,6;1713,9;45;0,136;8,641;7,40E-02;20;-129,9;16;16,1;60,05;-0,66;0,04;6,9;5,9;1,17;1,1;200;90;300;1;0;1;0;3;40;20;0;1;100
2013;7/30/2020;9:59:21 AM;0:33:32;1712,8;178,6;66,3;97,6;55,6;1712,9;44;0,136;8,641;7,40E-02;20;-129,9;16;15,8;60,05;-0,66;0,04;6,9;5,88;1,16;1,11;200;90;300;1;0;1;0;3;40;20;0;1;100
2014;7/30/2020;9:59:22 AM;0:33:33;1709,2;178,4;66,3;97,6;55,6;1710,9;45;0,136;8,639;7,40E-02;20;-129,9;16;15,7;60,06;-0,65;0,03;6,8;5,89;1,16;1,1;200;90;300;1;0;1;0;3;40;20;0;1;100
2015;7/30/2020;9:59:23 AM;0:33:34;1709,2;178,2;66,3;97,5;55,6;1708,9;44;0,136;8,638;7,40E-02;20;-129,9;16;15,9;60,06;-0,65;0,03;6,8;5,88;1,16;1,11;200;90;300;1;0;1;0;3;40;20;0;1;100
2016;7/30/2020;9:59:24 AM;0:33:35;1707,4;178,2;66,3;97,5;55,6;1707,9;45;0,136;8,632;7,40E-02;20;-129,9;16;15,7;60,06;-0,65;0,03;6,7;5,85;1,15;1,09;200;90;300;1;0;1;0;3;40;20;0;1;100
2017;7/30/2020;9:59:25 AM;0:33:36;1705,7;178;66,3;97,5;55,7;1705,7;44;0,136;8,636;7,40E-02;20;-129,9;16;16,2;60,06;-0,65;0,06;6,7;5,86;1,14;1,09;200;90;300;1;0;1;0;3;40;20;0;1;100
2018;7/30/2020;9:59:26 AM;0:33:37;1705,7;177,9;66,3;97,5;55,7;1703,7;44;0,136;8,636;7,40E-02;20;-129,9;16;15,8;60,06;-0,65;0,06;6,7;5,84;1,14;1,09;200;90;300;1;0;1;0;3;40;20;0;1;100
2019;7/30/2020;9:59:27 AM;0:33:38;1703,8;177,9;66,3;97,5;55,7;1702,7;44;0,136;8,643;7,40E-02;20;-129,9;16;15,8;60,06;-0,65;0,06;6,6;5,81;1,13;1,07;200;90;300;1;0;1;0;3;40;20;0;1;100
2020;7/30/2020;9:59:28 AM;0:33:39;1701,9;177,7;66,3;97,4;55,7;1700,7;44;0,136;8,653;7,40E-02;20;-129,9;16;16,1;60,06;-0,65;0,08;6,6;5,85;1,14;1,08;200;90;300;1;0;1;0;3;40;20;0;1;100
2021;7/30/2020;9:59:29 AM;0:33:40;1701,9;177,5;66,2;97,4;55,7;1699,7;43;0,136;8,653;7,40E-02;20;-129,9;16;15,8;60,06;-0,65;0,08;6,6;5,82;1,14;1,08;200;90;300;1;0;1;0;3;40;20;0;1;100
2022;7/30/2020;9:59:30 AM;0:33:41;1700;177,5;66,2;97,4;55,7;1697,7;43;0,136;8,654;7,40E-02;20;-129,9;16;16;60,07;-0,64;0,08;6,6;5,82;1,13;1,07;200;90;300;1;0;1;0;3;40;20;0;1;100
2023;7/30/2020;9:59:31 AM;0:33:42;1698,1;177,3;66,2;97,4;55,7;1695,7;43;0,136;8,661;7,40E-02;20;-129,9;16;15,8;60,07;-0,64;0,08;6,4;5,79;1,11;1,06;200;90;300;1;0;1;0;3;40;20;0;1;100
2024;7/30/2020;9:59:32 AM;0:33:43;1698,1;177,1;66,2;97,4;55,7;1694,5;43;0,136;8,661;7,40E-02;20;-129,9;16;15,5;60,07;-0,64;0,09;6,5;5,78;1,12;1,06;200;90;300;1;0;1;0;3;40;20;0;1;100
2025;7/30/2020;9:59:33 AM;0:33:44;1694;176,9;66,2;97,3;55,7;1692,5;43;0,135;8,66;7,40E-02;20;-129,9;16;16,3;60,07;-0,64;0,09;6,4;5,79;1,11;1,05;200;90;300;1;0;1;0;3;40;20;0;1;100
2026;7/30/2020;9:59:34 AM;0:33:45;1694;176,7;66,2;97,3;55,8;1690,5;43;0,136;8,658;7,30E-02;20;-129,9;16;15,6;60,08;-0,63;0,09;6,4;5,79;1,11;1,06;200;90;300;1;0;1;0;3;40;20;0;1;100
2027;7/30/2020;9:59:35 AM;0:33:46;1691,8;176,7;66,2;97,2;55,8;1689,5;43;0,135;8,66;7,30E-02;20;-129,9;16;15,8;60,08;-0,63;0,14;6,4;5,77;1,1;1,06;200;90;300;1;0;1;0;3;40;20;0;1;100
2028;7/30/2020;9:59:36 AM;0:33:47;1691,8;176,7;66,2;97,2;55,8;1688,5;43;0,135;8,66;7,30E-02;20;-129,9;16;15,7;60,08;-0,63;0,14;6,4;5,78;1,11;1,04;200;90;300;1;0;1;0;3;40;20;0;1;100
2029;7/30/2020;9:59:37 AM;0:33:48;1689,7;176,3;66,1;97,2;55,8;1686,5;43;0,135;8,653;7,30E-02;20;-129,9;16;15,8;60,08;-0,63;0,14;6,3;5,75;1,09;1,04;200;90;300;1;0;1;0;3;40;20;0;1;100
2030;7/30/2020;9:59:38 AM;0:33:49;1689,7;176,3;66,1;97,2;55,8;1685,5;42;0,135;8,653;7,30E-02;20;-129,9;16;15,8;60,08;-0,63;0,14;6,3;5,76;1,1;1,05;200;90;300;1;0;1;0;3;40;20;0;1;100
2031;7/30/2020;9:59:39 AM;0:33:50;1685,4;176,1;66,1;97,1;55,8;1683,4;42;0,135;8,658;7,30E-02;20;-129,9;16;15,8;60,08;-0,63;0,12;6,3;5,75;1,09;1,03;200;90;300;1;0;1;0;3;40;20;0;1;100
2032;7/30/2020;9:59:40 AM;0:33:51;1685,4;176,1;66,1;97,1;55,8;1681,4;42;0,135;8,66;7,30E-02;20;-129,9;16;15,9;60,09;-0,62;0,12;6,3;5,74;1,09;1,04;200;90;300;1;0;1;0;3;40;20;0;1;100
2033;7/30/2020;9:59:41 AM;0:33:52;1683,3;175,7;66;97,1;55,8;1679,4;42;0,135;8,662;7,30E-02;20;-129,9;16;15,7;60,09;-0,62;0,12;6,2;5,72;1,08;1,03;200;90;300;1;0;1;0;3;40;20;0;1;100
2034;7/30/2020;9:59:42 AM;0:33:53;1683,3;175,7;66;97,1;55,8;1678,4;42;0,135;8,662;7,30E-02;20;-129,9;16;16;60,09;-0,62;0,13;6,2;5,71;1,08;1,03;200;90;300;1;0;1;0;3;40;20;0;1;100
2035;7/30/2020;9:59:43 AM;0:33:54;1681,1;175,5;65,9;97,1;55,8;1676,4;42;0,135;8,662;7,30E-02;20;-129,9;16;15,8;60,09;-0,62;0,13;6,2;5,71;1,08;1,02;200;90;300;1;0;1;0;3;40;20;0;1;100
2036;7/30/2020;9:59:44 AM;0:33:55;1678,7;175,4;65,9;97;55,8;1674,4;42;0,135;8,663;7,30E-02;20;-129,9;16;15,8;60,1;-0,61;0,13;6;5,68;1,07;1,02;200;90;300;1;0;1;0;3;40;20;0;1;100
2037;7/30/2020;9:59:45 AM;0:33:56;1676,2;175,4;65,9;97;55,8;1673,2;42;0,135;8,663;7,30E-02;20;-129,9;16;15,7;60,1;-0,61;0,13;6,1;5,69;1,07;1,02;200;90;300;1;0;1;0;3;40;20;0;1;100
2038;7/30/2020;9:59:46 AM;0:33:57;1673,6;175,2;65,8;96,9;55,8;1671,2;41;0,135;8,662;7,30E-02;20;-129,9;16;15,8;60,1;-0,61;0,13;6,1;5,68;1,07;1,03;200;90;300;1;0;1;0;3;40;20;0;1;100
2039;7/30/2020;9:59:47 AM;0:33:58;1673,6;175,2;65,8;96,9;55,8;1669,2;41;0,135;8,663;7,30E-02;20;-129,9;16;16;60,1;-0,61;0,13;6,1;5,7;1,07;1,02;200;90;300;1;0;1;0;3;40;20;0;1;100
2040;7/30/2020;9:59:48 AM;0:33:59;1671,1;174,9;65,7;96,9;55,8;1668,2;42;0,135;8,668;7,30E-02;20;-129,9;16;15,9;60,11;-0,6;0,13;6;5,67;1,06;1,02;200;90;300;1;0;1;0;3;40;20;0;1;100
2041;7/30/2020;9:59:49 AM;0:34:00;1668,6;174,7;65,7;96,8;55,9;1666,2;42;0,135;8,668;7,30E-02;20;-129,9;16;16;60,11;-0,6;0,15;6,2;5,72;1,08;1,02;200;90;300;1;0;1;0;3;40;20;0;1;100
2042;7/30/2020;9:59:50 AM;0:34:01;1666,1;174,5;65,6;96,8;55,9;1664,2;42;0,135;8,662;7,30E-02;20;-129,9;16;15,8;60,11;-0,6;0,15;6,1;5,68;1,07;1,03;200;90;300;1;0;1;0;3;40;20;0;1;100
2043;7/30/2020;9:59:51 AM;0:34:02;1666,1;174,5;65,6;96,8;55,9;1663,2;42;0,135;8,662;7,30E-02;20;-129,9;16;16,1;60,11;-0,6;0,15;6,2;5,72;1,08;1,02;200;90;300;1;0;1;0;3;40;20;0;1;100
2044;7/30/2020;9:59:52 AM;0:34:03;1663,7;174,1;65,5;96,7;55,9;1661;42;0,135;8,66;7,20E-02;20;-129,9;16;15,4;60,11;-0,6;0,1;6;5,68;1,07;1,02;200;90;300;1;0;1;0;3;40;20;0;1;100
2045;7/30/2020;9:59:53 AM;0:34:04;1663,7;174,1;65,4;96,7;55,9;1660;41;0,135;8,66;7,20E-02;20;-129,9;16;16,1;60,12;-0,59;0,1;6,1;5,7;1,07;1,02;200;90;300;1;0;1;0;3;40;20;0;1;100
2046;7/30/2020;9:59:54 AM;0:34:05;1661,3;173,9;65,3;96,6;55,9;1658;41;0,135;8,659;7,20E-02;20;-129,9;16;15,7;60,12;-0,59;0,1;6,1;5,72;1,07;1,01;200;90;300;1;0;1;0;3;40;20;0;1;100
2047;7/30/2020;9:59:55 AM;0:34:06;1658,9;173,9;65,3;96,6;55,9;1656;42;0,135;8,659;7,20E-02;20;-129,9;16;16,2;60,12;-0,59;0,1;6,2;5,71;1,08;1,01;200;90;300;1;0;1;0;3;40;20;0;1;100
2048;7/30/2020;9:59:56 AM;0:34:07;1656,6;173,6;65,3;96,6;55,9;1655;42;0,135;8,658;7,20E-02;20;-129,9;16;15,6;60,12;-0,59;0,1;6,1;5,69;1,07;1,02;200;90;300;1;0;1;0;3;40;20;0;1;100
2049;7/30/2020;9:59:57 AM;0:34:08;1656,6;173,5;65,2;96,6;55,9;1653;41;0,135;8,658;7,20E-02;20;-129,9;16;15,6;60,12;-0,59;0,1;6,1;5,7;1,07;1,02;200;90;300;1;0;1;0;3;40;20;0;1;100
2050;7/30/2020;9:59:58 AM;0:34:09;1654,1;173,2;65,2;96,6;55,9;1650,9;41;0,135;8,657;7,20E-02;20;-129,9;16;16;60,13;-0,58;0,1;6,1;5,68;1,07;1;200;90;300;1;0;1;0;3;40;20;0;1;100
2051;7/30/2020;9:59:59 AM;0:34:10;1651,6;173;65,1;96,5;55,9;1648,9;41;0,135;8,654;7,20E-02;20;-129,9;16;15,9;60,13;-0,58;0,12;6;5,69;1,06;1,01;200;90;300;1;0;1;0;3;40;20;0;1;100
