Repository: NazariiMed/sps

# SPS Sintering Data Smoothing and Regression

This project provides tools for analyzing and predicting the "Relative Piston Travel" in Spark Plasma Sintering (SPS) processes. It includes scripts for data exploration, smoothing, and regression modeling.

## Problem Overview

The original dataset contains "Rel. Piston Trav" values with limited precision, which results in numerous plateaus in the data (consecutive identical values). This lack of precision can hinder the performance of regression models. The smoothing scripts address this issue by adding controlled noise to break the plateaus while preserving the overall trends.

File: TiN-Starck-0/1460.csv (part 1 of 4)
P.Zeit;;Pyrometer;Pyrometer B;MTC1;MTC2;MTC3;MTC4;Press. abs 1;Press. abs 2;Speed;U RMS;I RMS;Power;Force;Abs Piston Tra.;Rel Piston Tra.;;;
0:00:00;0:54:35;400;400;22;23;23;22;0,14;4;0;0;0,04;;5;33,25;;;;
0:00:01;0:54:36;400;400;22;23;23;22;0,14;4;0;0;0,04;;5;33,25;;;;
0:00:02;0:54:37;400;400;22;23;23;22;0,14;4;0;0;0,04;;5;33,39;;;;
0:00:03;0:54:38;400;400;22;23;23;22;0,14;4;5,89;0;0,04;;5;33,56;;;;
0:00:04;0:54:39;400;400;22;23;23;22;0,13;4;5,89;0;0,04;;5;33,56;;;;
0:00:05;0:54:40;400;400;22;23;23;22;0,13;4;5,89;0;0,04;;5;33,56;;;;
0:00:06;0:54:41;400;400;22;23;22;22;0,13;4;0,09;0;0,04;;6;33,57;;;;
0:00:07;0:54:42;400;400;22;23;22;22;0,13;4;0,09;0;0,04;;6;33,57;;;;
0:00:08;0:54:43;400;400;22;23;22;22;0,13;4;0,09;0;0,04;;6;33,57;;;;
0:00:09;0:54:44;400;400;22;23;22;22;0,13;4;0,09;0;0,04;;6;33,57;;;;
0:00:10;0:54:45;400;400;22;23;23;22;0,13;4;0,14;0;0,04;;6;33,57;;;;
0:00:11;0:54:46;400;400;22;23;23;22;0,13;4;0,14;0;0,04;;6;33,57;;;;
0:00:12;0:54:47;400;400;22;23;23;22;0,13;4;0,14;0;0,04;;6;33,57;;;;
0:00:13;0:54:48;400;400;22;23;23;22;0,13;4;0,08;0;0,04;;6;33,58;;;;
0:00:14;0:54:49;400;400;22;23;23;22;0,13;4;0,08;0;0,04;;6;33,59;;;;
0:00:15;0:54:50;400;400;22;23;23;22;0,13;4;0,08;0;0,04;;6;33,59;;;;
0:00:16;0:54:51;400;400;22;23;23;22;0,13;4;0,23;0;0,04;;6;33,59;;;;
0:00:17;0:54:52;400;400;22;23;23;22;0,13;4;0,23;0;0,04;;6;33,59;;;;
0:00:18;0:54:53;400;400;22;23;23;22;0,13;4;0,23;0;0,04;;6;33,6;;;;
0:00:19;0:54:54;400;400;22;23;23;22;0,13;4;0,23;0;0,04;;7;33,61;;;;
0:00:20;0:54:55;400;400;22;23;23;22;0,13;4;0,48;0;0,04;;7;33,62;;;;
0:00:21;0:54:56;400;400;22;23;23;22;0,13;4;0,48;0;0,04;;7;33,62;;;;
0:00:22;0:54:57;400;400;22;23;23;22;0,13;4;0,48;0;0,04;;7;33,62;;;;
0:00:23;0:54:58;400;400;22;23;23;22;0,13;4;0,14;0;0,04;;7;33,62;;;;
0:00:24;0:54:59;400;400;22;23;23;22;0,13;4;0,14;0;0,04;;7;33,63;;;;
0:00:25;0:55:00;400;400;22;23;23;22;0,13;4;0,14;0;0,04;;7;33,65;;;;
0:00:26;0:55:01;400;400;22;23;23;22;0,13;4;0,14;0;0,04;;7;33,66;;;;
0:00:27;0:55:02;400;400;22;23;22;22;0,13;4;0,64;0;0,04;;7;33,66;;;;
0:00:28;0:55:03;400;400;22;23;23;22;0,13;4;0,64;0;0,04;;7;33,66;;;;
0:00:29;0:55:04;400;400;22;23;23;22;0,13;4;0,64;0;0,04;;7;33,66;;;;
0:00:30;0:55:05;400;400;22;23;23;22;0,13;4;0,2;0;0,04;;7;33,68;;;;
0:00:31;0:55:06;400;400;22;23;23;22;0,13;4;0,2;0;0,04;;8;33,69;;;;
0:00:32;0:55:07;400;400;22;23;23;22;0,13;4;0,2;0;0,04;;8;33,69;;;;
0:00:33;0:55:08;400;400;22;23;23;22;0,13;4;0,39;0;0,04;;8;33,69;;;;
0:00:34;0:55:09;400;400;22;23;23;22;0,13;4;0,39;0;0,04;;8;33,69;;;;
0:00:35;0:55:10;400;400;22;23;23;22;0,13;4;0,39;0;0,04;;8;33,7;;;;
0:00:36;0:55:11;400;400;22;23;23;22;0,13;4;0,48;0;0,04;;8;33,72;;;;
0:00:37;0:55:12;400;400;22;23;23;22;0,13;4;0,48;0;0,04;;8;33,72;;;;
0:00:38;0:55:13;400;400;22;23;22;22;0,13;4;0,48;0;0,04;;8;33,73;;;;
0:00:39;0:55:14;400;400;22;23;22;22;0,13;4;0,48;0;0,04;;8;33,73;;;;
0:00:40;0:55:15;400;400;22;23;23;22;0,13;4;0,25;0;0,04;;8;33,73;;;;
0:00:41;0:55:16;400;400;22;23;23;22;0,13;4;0,25;0;0,04;;8;33,74;;;;
0:00:42;0:55:17;400;400;22;23;23;22;0,12;4;0,25;0;0,04;;9;33,76;;;;
0:00:43;0:55:18;400;400;22;23;22;22;0,12;4;0,54;0;0,04;;9;33,76;;;;
0:00:44;0:55:19;400;400;22;23;23;22;0,12;4;0,54;0;0,04;;9;33,77;;;;
0:00:45;0:55:20;400;400;22;23;23;22;0,12;4;0,54;0;0,04;;9;33,77;;;;
0:00:46;0:55:21;400;400;22;23;23;22;0,12;4;0,54;0;0,04;;9;33,77;;;;
0:00:47;0:55:22;400;400;22;23;23;22;0,12;4;0,25;0;0,04;;9;33,78;;;;
0:00:48;0:55:23;400;400;22;23;23;22;0,12;4;0,25;0;0,04;;9;33,78;;;;
0:00:49;0:55:24;400;400;22;23;23;22;0,12;4;0,25;0;0,04;;9;33,8;;;;
0:00:50;0:55:25;400;400;22;23;23;22;0,12;4;0,51;0;0,04;;9;33,81;;;;
0:00:51;0:55:26;400;400;22;23;23;22;0,12;4;0,51;0;0,04;;9;33,82;;;;
0:00:52;0:55:27;400;400;22;23;23;22;0,12;4;0,51;0;0,04;;9;33,82;;;;
0:00:53;0:55:28;400;400;22;23;23;22;0,12;4;0,4;0;0,04;;9;33,83;;;;
0:00:54;0:55:29;400;400;22;23;23;22;0,12;4;0,4;0;0,04;;9;33,83;;;;
0:00:55;0:55:30;400;400;22;23;23;22;0,12;4;0,4;0;0,04;;10;33,83;;;;
0:00:56;0:55:31;400;400;22;23;23;22;0,12;4;0,33;0;0,04;;10;33,84;;;;
0:00:57;0:55:32;400;400;22;23;23;22;0,12;4;0,33;0;0,04;;10;33,85;;;;
0:00:58;0:55:33;400;400;22;23;23;22;0,12;4;0,33;0;0,04;;10;33,87;;;;
0:00:59;0:55:34;400;400;22;23;23;22;0,12;4;0,33;0;0,04;;10;33,87;;;;
0:01:00;0:55:35;400;400;22;23;23;22;0,12;4;0,69;0;0,04;;10;33,88;;;;
0:01:01;0:55:36;400;400;22;23;23;22;0,12;4;0,69;0;0,04;;10;33,89;;;;
0:01:02;0:55:37;400;400;22;23;23;22;0,12;4;0,69;0;0,04;;10;33,89;;;;
0:01:03;0:55:38;400;400;22;23;23;22;0,12;4;0,15;0;0,04;;10;33,89;;;;
0:01:04;0:55:39;400;400;22;23;23;22;0,12;4;0,15;0;0,04;;10;33,89;;;;
0:01:05;0:55:40;400;400;22;23;23;22;0,12;4;0,15;0;0,04;;10;33,9;;;;
0:01:06;0:55:41;400;400;22;23;23;22;0,12;4;0,15;0;0,04;;10;33,9;;;;
0:01:07;0:55:42;400;400;22;23;23;22;0,12;4;0,29;0;0,04;;10;33,91;;;;
0:01:08;0:55:43;400;400;22;23;23;22;0,12;4;0,29;0;0,04;;10;33,91;;;;
0:01:09;0:55:44;400;400;22;23;23;22;0,12;4;0,29;0;0,03;;10;33,91;;;;
0:01:10;0:55:45;400;400;22;23;23;22;0,12;4;0,1;0;0,04;;10;33,91;;;;
0:01:11;0:55:46;400;400;22;23;23;22;0,12;4;0,1;0;0,04;;10;33,91;;;;
0:01:12;0:55:47;400;400;22;23;23;22;0,12;4;0,1;0;0,04;;10;33,92;;;;
0:01:13;0:55:48;400;400;22;23;23;22;0,12;4;0,07;0;0,04;;10;33,92;;;;
0:01:14;0:55:49;400;400;22;23;23;22;0,12;4;0,07;0;0,04;;10;33,92;;;;
0:01:15;0:55:50;400;400;22;23;23;22;0,12;4;0,07;0;0,04;;10;33,92;;;;
0:01:16;0:55:51;400;400;22;23;23;22;0,12;4;0,07;0;0,04;;10;33,92;;;;
0:01:17;0:55:52;400;400;22;23;23;22;0,19;4;0,12;0;0,04;;10;33,92;;;;
0:01:18;0:55:53;400;400;22;23;23;22;0,22;4;0,12;0;0,04;;10;33,92;;;;
0:01:19;0:55:54;400;400;22;23;23;22;0,22;4;0,12;0;0,04;;10;33,92;;;;
0:01:20;0:55:55;400;400;22;23;23;22;0,21;4;0;0;0,04;;10;33,93;;;;
0:01:21;0:55:56;400;400;22;23;23;22;0,21;4;0;0;0,04;;10;33,93;;;;
0:01:22;0:55:57;400;400;22;23;23;22;0,2;4;0;0;0,04;;10;33,93;;;;
0:01:23;0:55:58;400;400;22;23;23;22;0,2;4;0;0;0,04;;10;33,93;;;;
0:01:24;0:55:59;400;400;22;23;23;22;0,2;4;0,08;0;0,04;;10;33,93;;;;
0:01:25;0:56:00;400;400;22;23;23;22;0,2;4;0,08;0;0,04;;10;33,93;;;;
0:01:26;0:56:01;400;400;22;23;23;22;0,2;4;0,08;0;0,04;;10;33,93;;;;
0:01:27;0:56:02;400;400;22;23;23;22;0,19;4;0;0;0,04;;10;33,93;;;;
0:01:28;0:56:03;400;400;22;23;23;22;0,19;4;0;0;0,04;;10;33,93;;;;
0:01:29;0:56:04;400;400;22;23;23;22;0,18;4;0;0;0,04;;10;33,94;;;;
0:01:30;0:56:05;400;400;22;23;23;22;0,18;4;0,07;0;0,04;;10;33,94;;;;
0:01:31;0:56:06;400;400;22;23;23;22;0,18;4;0,07;0;0,04;;10;33,94;;;;
0:01:32;0:56:07;400;400;22;23;23;22;0,18;4;0,07;0;0,04;;10;33,94;;;;
0:01:33;0:56:08;400;400;22;23;23;22;0,18;4;0,07;0;0,04;;10;33,94;;;;
0:01:34;0:56:09;400;400;22;23;23;22;0,18;4;0,02;0;0,04;;10;33,94;;;;
0:01:35;0:56:10;400;400;22;23;23;22;0,17;4;0,02;0;0,05;;10;33,94;;;;
0:01:36;0:56:11;400;400;22;23;23;22;0,17;4;0,02;0;0,04;;10;33,94;;;;
0:01:37;0:56:12;400;400;22;23;23;22;0,17;4;0,1;0;0,04;;10;33,94;;;;
0:01:38;0:56:13;400;400;22;23;23;22;0,17;4;0,1;0;0,04;;10;33,94;;;;
0:01:39;0:56:14;400;400;22;23;23;22;0,17;4;0,1;0;0,04;;10;33,94;;;;
0:01:40;0:56:15;400;400;22;23;23;22;0,16;4;0,03;0;0,04;;10;33,94;;;;
0:01:41;0:56:16;400;400;22;23;23;22;0,16;4;0,03;0;0,04;;10;33,94;;;;
0:01:42;0:56:17;400;400;22;23;23;22;0,16;4;0,03;0;0,04;;10;33,94;;;;
0:01:43;0:56:18;400;400;22;23;23;22;0,16;4;0,06;0;0,04;;10;33,95;;;;
0:01:44;0:56:19;400;400;22;23;23;22;0,16;4;0,06;0;0,04;;10;33,95;;;;
0:01:45;0:56:20;400;400;22;23;23;22;0,16;4;0,06;0;0,04;;10;33,95;;;;
0:01:46;0:56:21;400;400;22;23;23;22;0,16;4;0,06;0;0,04;;10;33,95;;;;
0:01:47;0:56:22;400;400;22;23;23;22;0,15;4;0;0;0,04;;10;33,95;;;;
0:01:48;0:56:23;400;400;22;23;23;22;0,15;4;0;0;0,04;;10;33,95;;;;
0:01:49;0:56:24;400;400;22;23;23;22;0,15;4;0;0;0,04;;10;33,95;;;;
0:01:50;0:56:25;400;400;22;23;23;22;0,15;4;0;0;0,04;;10;33,95;;;;
0:01:51;0:56:26;400;400;22;23;23;22;0,15;4;0,04;0;0,04;;10;33,95;;;;
0:01:52;0:56:27;400;400;22;23;23;22;0,15;4;0,04;0;0,04;;10;33,95;;;;
0:01:53;0:56:28;400;400;22;23;23;22;0,15;4;0,04;0;0,04;;10;33,95;;;;
0:01:54;0:56:29;400;400;22;23;23;22;0,15;4;0;0;0,05;;10;33,95;;;;
0:01:55;0:56:30;400;400;22;23;23;22;0,15;4;0;0;0,05;;10;33,95;;;;
0:01:56;0:56:31;400;400;22;23;23;22;0,15;4;0;0;0,04;;10;33,95;;;;
0:01:57;0:56:32;400;400;22;23;23;22;0,14;4;0,03;0;0,04;;10;33,95;;;;
0:01:58;0:56:33;400;400;22;23;23;22;0,14;4;0,03;0;0,04;;10;33,95;;;;
0:01:59;0:56:34;400;400;22;23;23;22;0,14;4;0,03;0;0,04;;10;33,95;;;;
0:02:00;0:56:35;400;400;22;23;23;22;0,14;4;0,02;0;0,04;;10;33,95;;;;
0:02:01;0:56:36;400;400;22;23;23;22;0,14;4;0,02;0;0,04;;10;33,95;;;;
0:02:02;0:56:37;400;400;22;23;23;22;0,14;4;0,02;0;0,04;;10;33,95;;;;
0:02:03;0:56:38;400;400;22;23;23;22;0,14;4;0,02;0;0,04;;10;33,95;;;;
0:02:04;0:56:39;400;400;22;23;23;22;0,14;4;0,01;0;0,04;;10;33,95;;;;
0:02:05;0:56:40;400;400;22;23;23;22;0,14;4;0,01;0;0,04;;10;33,95;;;;
0:02:06;0:56:41;400;400;22;23;23;22;0,14;4;0,01;0;0,04;;10;33,95;;;;
0:02:07;0:56:42;400;400;22;23;23;22;0,14;4;0,04;0;0,04;;10;33,95;;;;
0:02:08;0:56:43;400;400;22;23;23;22;0,14;4;0,04;0;0,04;;10;33,95;;;;
0:02:09;0:56:44;400;400;22;23;23;22;0,14;4;0,04;0;0,04;;10;33,95;;;;
0:02:10;0:56:45;400;400;22;23;23;22;0,13;4;0,04;0;0,04;;10;33,95;;;;
0:02:11;0:56:46;400;400;22;23;23;22;0,13;4;0;0;0,04;;10;33,95;;;;
0:02:12;0:56:47;400;400;22;23;23;22;0,13;4;0;0;0,04;;10;33,95;;;;
0:02:13;0:56:48;400;400;22;23;22;22;0,13;4;0;0;0,04;;10;33,96;;;;
0:02:14;0:56:49;400;400;22;23;23;22;0,13;4;0,03;0;0,04;;10;33,96;;;;
0:02:15;0:56:50;400;400;22;23;23;22;0,13;4;0,03;0;0,04;;10;33,96;;;;
0:02:16;0:56:51;400;400;22;23;23;22;0,13;4;0,03;0;0,04;;10;33,96;;;;
0:02:17;0:56:52;400;400;22;23;23;22;0,13;4;0;0;0,04;;10;33,96;;;;
0:02:18;0:56:53;400;400;22;23;23;22;0,13;4;0;0;0,04;;10;33,96;;;;
0:02:19;0:56:54;400;400;22;23;23;22;0,13;4;0;0;0,04;;10;33,96;;;;
0:02:20;0:56:55;400;400;22;23;23;22;0,13;4;0,02;0;0,04;;10;33,96;;;;
0:02:21;0:56:56;400;400;22;23;23;22;0,13;4;0,02;0;0,04;;10;33,96;;;;
0:02:22;0:56:57;400;400;22;23;23;22;0,13;4;0,02;0;0,04;;10;33,96;;;;
0:02:23;0:56:58;400;400;22;23;23;22;0,13;4;0,02;0;0,04;;10;33,96;;;;
0:02:24;0:56:59;400;400;22;23;23;22;0,13;4;0;0;0,04;;10;33,96;;;;
0:02:25;0:57:00;400;400;22;23;23;22;0,13;4;0;0;0,04;;10;33,96;;;;
0:02:26;0:57:01;400;400;22;23;23;22;0,13;4;0;0;0,04;;10;33,96;;;;
0:02:27;0:57:02;400;400;22;23;23;22;0,13;4;0,01;0;0,04;;10;33,96;;;;
0:02:28;0:57:03;400;400;22;23;23;22;0,13;4;0,01;0;0,04;;10;33,96;;;;
0:02:29;0:57:04;400;400;22;23;23;22;0,12;4;0,01;0;0,04;;10;33,96;;;;
0:02:30;0:57:05;400;400;22;23;23;22;0,12;4;0,01;0;0,04;;10;33,96;;;;
0:02:31;0:57:06;400;400;22;23;23;22;0,12;4;-0,01;0;0,04;;10;33,96;;;;
0:02:32;0:57:07;400;400;22;23;23;22;0,12;4;-0,01;0;0,04;;10;33,96;;;;
0:02:33;0:57:08;400;400;22;23;23;22;0,12;4;-0,01;0;0,04;;10;33,96;;;;
0:02:34;0:57:09;400;400;22;23;23;22;0,12;4;0;0;0,04;;10;33,96;;;;
0:02:35;0:57:10;400;400;22;23;23;22;0,12;4;0;0;0,04;;10;33,96;;;;
0:02:36;0:57:11;400;400;22;23;22;22;0,12;4;0;0;0,04;;10;33,96;;;;
0:02:37;0:57:12;400;400;22;23;22;22;0,12;4;0;0;0,04;;10;33,96;;;;
0:02:38;0:57:13;400;400;22;23;23;22;0,12;4;0,01;0;0,04;;10;33,96;;;;
0:02:39;0:57:14;400;400;22;23;23;22;0,12;4;0,01;0;0,04;;10;33,96;;;;
0:02:40;0:57:15;400;400;22;23;23;22;0,12;4;0,01;0;0,04;;10;33,96;;;;
0:02:41;0:57:16;400;400;22;23;23;22;0,12;4;0,03;0;0,04;;10;33,96;;;;
0:02:42;0:57:17;400;400;22;23;23;22;0,12;4;0,03;0;0,04;;10;33,96;;;;
0:02:43;0:57:18;400;400;22;23;23;22;0,12;4;0,03;0;0,04;;10;33,96;;;;
0:02:44;0:57:19;400;400;22;23;23;22;0,12;4;0;0;0,04;;10;33,96;;;;
0:02:45;0:57:20;400;400;22;23;23;22;0,12;4;0;0;0,05;;10;33,96;;;;
0:02:46;0:57:21;400;400;22;23;23;22;0,12;4;0;0;0,05;;10;33,96;;;;
0:02:47;0:57:22;400;400;22;23;23;22;0,12;4;0,02;0;0,04;;10;33,96;;;;
0:02:48;0:57:23;400;400;22;23;22;22;0,12;4;0,02;0;0,04;;10;33,96;;;;
0:02:49;0:57:24;400;400;22;23;23;22;0,12;4;0,02;0;0,04;;10;33,96;;;;
0:02:50;0:57:25;400;400;22;23;23;22;0,12;4;0,02;0;0,04;;10;33,96;;;;
0:02:51;0:57:26;400;400;22;23;23;22;0,12;4;0,01;0;0,04;;10;33,96;;;;
0:02:52;0:57:27;400;400;22;23;23;22;0,12;4;0,01;0;0,04;;10;33,96;;;;
0:02:53;0:57:28;400;400;22;23;23;22;0,12;4;0,01;0;0,04;;10;33,96;;;;
0:02:54;0:57:29;400;400;22;23;23;22;0,12;4;0;0;0,04;;10;33,96;;;;
0:02:55;0:57:30;400;400;22;23;22;22;0,12;4;0;0;0,04;;10;33,96;;;;
0:02:56;0:57:31;400;400;22;23;23;22;0,12;4;0;0;0,04;;10;33,96;;;;
0:02:57;0:57:32;400;400;22;23;23;22;0,12;4;0;0;0,04;;10;33,96;;;;
0:02:58;0:57:33;400;400;22;23;22;22;0,12;4;0,04;0;0,04;;10;33,96;;;;
0:02:59;0:57:34;400;400;22;23;22;22;0,12;4;0,04;0;0,04;;10;33,96;;;;
0:03:00;0:57:35;400;400;22;23;23;22;0,12;4;0,04;0;0,04;;10;33,96;;;;
0:03:01;0:57:36;400;400;22;23;23;22;0,12;4;0;0;0,04;;10;33,96;;;;
0:03:02;0:57:37;400;400;22;23;23;22;0,12;4;0;0;0,04;;10;33,96;;;;
0:03:03;0:57:38;400;400;22;23;23;22;0,12;4;0;0;0,04;;10;33,96;;;;
0:03:04;0:57:39;400;400;22;23;23;22;0,12;4;0,01;0;0,04;;10;33,96;;;;
0:03:05;0:57:40;400;400;22;23;23;22;0,12;4;0,01;0;0,04;;10;33,96;;;;
0:03:06;0:57:41;400;400;22;23;23;22;0,11;4;0,01;0;0,04;;10;33,97;;;;
0:03:07;0:57:42;400;400;22;23;23;22;0,11;4;0;0;0,05;;10;33,96;;;;
0:03:08;0:57:43;400;400;22;23;23;22;0,11;4;0;0;0,05;;10;33,96;;;;
0:03:09;0:57:44;400;400;22;23;23;22;0,11;4;0;0;0,04;;10;33,97;;;;
0:03:10;0:57:45;400;400;22;23;23;22;0,11;4;0;0;0,04;;10;33,97;;;;
0:03:11;0:57:46;400;400;22;23;23;22;0,11;4;0,04;0;0,04;;10;33,97;;;;
0:03:12;0:57:47;400;400;22;23;23;22;0,11;4;0,04;0;0,04;;10;33,97;;;;
0:03:13;0:57:48;400;400;22;23;23;22;0,11;4;0,04;0;0,04;;10;33,97;;;;
0:03:14;0:57:49;400;400;22;23;23;22;0,11;4;-0,01;0;0,04;;10;33,97;;;;
0:03:15;0:57:50;400;400;22;23;23;22;0,11;4;-0,01;0;0,04;;10;33,97;;;;
0:03:16;0:57:51;400;400;22;23;23;22;0,11;4;-0,01;0;0,04;;10;33,97;;;;
0:03:17;0:57:52;400;400;22;23;23;22;0,11;4;-0,01;0;0,04;;10;33,97;;;;
0:03:18;0:57:53;400;400;22;23;22;22;0,11;4;0,03;0;0,04;;10;33,97;;;;
0:03:19;0:57:54;400;400;22;23;22;22;0,11;4;0,03;0;0,04;;10;33,97;;;;
0:03:20;0:57:55;400;400;22;23;22;22;0,11;4;0,03;0;0,04;;10;33,97;;;;
0:03:21;0:57:56;400;400;22;23;23;22;0,11;4;0,02;0;0,04;;10;33,97;;;;
0:03:22;0:57:57;400;400;22;23;23;22;0,11;4;0,02;0;0,04;;10;33,97;;;;
0:03:23;0:57:58;400;400;22;23;23;22;0,11;4;0,02;0;0,04;;10;33,97;;;;
0:03:24;0:57:59;400;400;22;23;22;22;0,11;4;0,05;0;0,04;;10;33,97;;;;
0:03:25;0:58:00;400;400;22;23;22;22;0,11;4;0,05;0;0,04;;10;33,97;;;;
0:03:26;0:58:01;400;400;22;23;23;22;0,11;4;0,05;0;0,04;;10;33,97;;;;
0:03:27;0:58:02;400;400;22;23;22;22;0,11;4;0,05;0;0,04;;10;33,97;;;;
0:03:28;0:58:03;400;400;22;23;22;22;0,11;4;0;0;0,04;;10;33,97;;;;
0:03:29;0:58:04;400;400;22;23;22;22;0,11;4;0;0;0,04;;10;33,97;;;;
0:03:30;0:58:05;400;400;22;23;23;22;0,11;4;0;0;0,04;;10;33,97;;;;
0:03:31;0:58:06;400;400;22;23;23;22;0,11;4;0,01;0;0,04;;10;33,97;;;;
0:03:32;0:58:07;400;400;22;23;23;22;0,11;4;0,01;0;0,04;;10;33,97;;;;
0:03:33;0:58:08;400;400;22;23;23;22;0,11;4;0,01;0;0,04;;10;33,97;;;;
0:03:34;0:58:09;400;400;22;23;23;22;0,11;4;0,01;0;0,04;;10;33,97;;;;
0:03:35;0:58:10;400;400;22;23;23;22;0,11;4;0,01;0;0,04;;10;33,97;;;;
0:03:36;0:58:11;400;400;22;23;23;22;0,11;4;0,01;0;0,04;;10;33,97;;;;
0:03:37;0:58:12;400;400;22;23;23;22;0,11;4;0,01;0;0,04;;10;33,97;;;;
0:03:38;0:58:13;400;400;22;23;23;22;0,11;4;0;0;0,04;;10;33,97;;;;
0:03:39;0:58:14;400;400;22;23;23;22;0,11;4;0;0;0,04;;10;33,97;;;;
0:03:40;0:58:15;400;400;22;23;23;22;0,11;4;0;0;0,04;;10;33,97;;;;
0:03:41;0:58:16;400;400;22;23;23;22;0,11;4;0,01;0;0,04;;10;33,97;;;;
0:03:42;0:58:17;400;400;22;23;23;22;0,11;4;0,01;0;0,04;;10;33,97;;;;
0:03:43;0:58:18;400;400;22;23;23;22;0,11;4;0,01;0;0,04;;10;33,97;;;;
0:03:44;0:58:19;400;400;22;23;23;22;0,11;4;0,01;0;0,04;;10;33,97;;;;
0:03:45;0:58:20;400;400;22;23;23;22;0,11;4;0,01;0;0,04;;10;33,97;;;;
0:03:46;0:58:21;400;400;22;23;23;22;0,11;4;0,01;0;0,04;;10;33,97;;;;
0:03:47;0:58:22;400;400;22;23;22;22;0,11;4;0,01;0;0,04;;10;33,97;;;;
0:03:48;0:58:23;400;400;22;23;22;22;0,11;4;0,02;0;0,04;;10;33,97;;;;
0:03:49;0:58:24;400;400;22;23;23;22;0,11;4;0,02;0;0,04;;10;33,97;;;;
0:03:50;0:58:25;400;400;21;23;22;22;0,11;4;0,02;0;0,04;;10;33,97;;;;
0:03:51;0:58:26;400;400;21;23;23;22;0,11;4;0;0;0,04;;10;33,97;;;;
0:03:52;0:58:27;400;400;21;23;23;22;0,11;4;0;0;0,04;;10;33,97;;;;
0:03:53;0:58:28;400;400;21;22;22;22;0,11;4;0;0;0,04;;10;33,97;;;;
0:03:54;0:58:29;400;400;21;22;22;22;0,11;4;0;0;0,04;;10;33,97;;;;
0:03:55;0:58:30;400;400;21;22;22;22;0,11;4;0,01;0;0,04;;10;33,97;;;;
0:03:56;0:58:31;400;400;21;22;22;22;0,11;4;0,01;0;0,04;;10;33,97;;;;
0:03:57;0:58:32;400;400;21;22;22;22;0,11;4;0,01;0;0,04;;10;33,97;;;;
0:03:58;0:58:33;400;400;21;22;22;22;0,11;4;0;0;0,04;;10;33,97;;;;
0:03:59;0:58:34;400;400;21;22;22;22;0,11;4;0;0;0,04;;10;33,97;;;;
0:04:00;0:58:35;400;400;21;22;22;22;0,11;4;0;0;0,04;;10;33,97;;;;
0:04:01;0:58:36;400;400;21;22;22;22;0,11;4;0;0;0,05;;10;33,97;;;;
0:04:02;0:58:37;400;400;21;22;22;22;0,11;4;-0,01;0;0,04;;10;33,97;;;;
0:04:03;0:58:38;400;400;21;22;22;22;0,11;4;-0,01;0;0,04;;10;33,97;;;;
0:04:04;0:58:39;400;400;21;22;22;22;0,11;4;-0,01;0;0,04;;10;33,97;;;;
0:04:05;0:58:40;400;400;21;22;22;22;0,11;4;0;0;0,04;;10;33,97;;;;
0:04:06;0:58:41;400;400;21;22;22;22;0,11;4;0;0;0,04;;10;33,97;;;;
0:04:07;0:58:42;400;400;21;22;22;22;0,11;4;0;0;0,04;;10;33,97;;;;
0:04:08;0:58:43;400;400;21;22;22;22;0,11;4;0,01;0;0,04;;10;33,97;;;;
0:04:09;0:58:44;400;400;21;22;22;22;0,11;4;0,01;0;0,04;;10;33,97;;;;
0:04:10;0:58:45;400;400;21;22;22;22;0,11;4;0,01;0;0,04;;10;33,97;;;;
0:04:11;0:58:46;400;400;21;22;22;22;0,11;4;0;0;0,04;;10;33,97;;;;
0:04:12;0:58:47;400;400;21;22;22;22;0,11;4;0;0;0,04;;10;33,97;;;;
0:04:13;0:58:48;400;400;21;22;22;22;0,11;4;0;0;0,04;;10;33,97;;;;
0:04:14;0:58:49;400;400;21;22;22;22;0,11;4;0;0;0,04;;10;33,97;;;;
0:04:15;0:58:50;400;400;21;22;22;22;0,11;4;0,01;0;0,04;;10;33,97;;;;
0:04:16;0:58:51;400;400;21;22;22;22;0,11;4;0,01;0;0,04;;10;33,97;;;;
0:04:17;0:58:52;400;400;21;22;22;22;0,11;4;0,01;0;0,04;;10;33,97;;;;
0:04:18;0:58:53;400;400;21;22;22;22;0,11;4;0;0;0,04;;10;33,97;;;;
0:04:19;0:58:54;400;400;21;22;22;22;0,11;4;0;0;0,04;;10;33,97;;;;
0:04:20;0:58:55;400;400;21;22;22;22;0,11;4;0;0;0,04;;10;33,98;;;;
0:04:21;0:58:56;400;400;21;22;22;22;0,11;4;0;0;0,04;;10;33,98;;;;
0:04:22;0:58:57;400;400;21;22;22;22;0,11;4;0,03;0;0,04;;10;33,98;;;;
0:04:23;0:58:58;400;400;21;22;22;22;0,11;4;0,03;0;0,04;;10;33,98;;;;
0:04:24;0:58:59;400;400;21;22;22;22;0,11;4;0,03;0;0,04;;10;33,98;;;;
0:04:25;0:59:00;400;400;21;22;22;22;0,11;4;-0,02;0;0,04;;10;33,98;;;;
0:04:26;0:59:01;400;400;21;22;22;22;0,11;4;-0,02;0;0,04;;10;33,98;;;;
0:04:27;0:59:02;400;400;21;22;22;22;0,11;4;-0,02;0;0,04;;10;33,98;;;;
0:04:28;0:59:03;400;400;21;22;22;22;0,11;4;0,01;0;0,04;;10;33,98;;;;
0:04:29;0:59:04;400;400;21;22;22;22;0,11;4;0,01;0;0,04;;10;33,98;;;;
0:04:30;0:59:05;400;400;21;22;22;22;0,11;4;0,01;0;0,04;;10;33,98;;;;
0:04:31;0:59:06;400;400;21;22;22;22;0,11;4;0,01;0;0,04;;10;33,98;;;;
0:04:32;0:59:07;400;400;21;22;22;22;0,11;4;0,01;0;0,04;;10;33,98;;;;
0:04:33;0:59:08;400;400;21;22;22;22;0,11;4;0,01;0;0,04;;10;33,98;;;;
0:04:34;0:59:09;400;400;21;22;22;22;0,11;4;0,01;0;0,04;;10;33,98;;;;
0:04:35;0:59:10;400;400;21;22;22;22;0,11;4;0,03;0;0,04;;10;33,98;;;;
0:04:36;0:59:11;400;400;21;22;22;22;0,11;4;0,03;0;0,04;;10;33,98;;;;
0:04:37;0:59:12;400;400;21;22;22;22;0,11;4;0,03;0;0,04;;10;33,98;;;;
0:04:38;0:59:13;400;400;21;22;22;22;0,11;4;0;0;0,04;;10;33,98;;;;
0:04:39;0:59:14;400;400;21;22;22;22;0,11;4;0;0;0,04;;10;33,98;;;;
0:04:40;0:59:15;400;400;21;22;22;22;0,11;4;0;0;0,04;;10;33,98;;;;
0:04:41;0:59:16;400;400;21;22;22;22;0,11;4;0;0;0,04;;10;33,98;;;;
0:04:42;0:59:17;400;400;21;22;22;22;0,11;4;0;0;0,04;;10;33,98;;;;
0:04:43;0:59:18;400;400;21;22;22;22;0,11;4;0;0;0,04;;10;33,98;;;;
0:04:44;0:59:19;400;400;21;22;22;22;0,11;4;0;0;0,04;;10;33,98;;;;
0:04:45;0:59:20;400;400;21;22;22;22;0,11;4;0,01;0;0,04;;10;33,98;;;;
0:04:46;0:59:21;400;400;21;22;22;22;0,11;4;0,01;0;0,04;;10;33,98;;;;
0:04:47;0:59:22;400;400;21;22;22;22;0,11;4;0,01;0;0,04;;10;33,98;;;;
0:04:48;0:59:23;400;400;21;22;22;22;0,11;4;0,01;0;0,04;;10;33,98;;;;
0:04:49;0:59:24;400;400;21;22;22;22;0,1;4;-0,01;0;0,05;;10;33,98;0;;;
0:04:50;0:59:25;400;400;21;22;22;22;0,1;4;-0,01;3,62;0,05;;10;33,98;0;;;
0:04:51;0:59:26;400;400;22;23;23;22;0,1;4;-0,01;5,91;0,88;;10;33,98;0;;;
0:04:52;0:59:27;400;400;22;23;23;22;0,11;4;0;5,92;0,92;;10;33,98;0;;;
0:04:53;0:59:28;400;400;22;23;23;22;0,11;4;0;5,87;0,94;;10;33,98;0;;;
0:04:54;0:59:29;400;400;22;23;23;22;0,11;4;0;5,87;0,96;;10;33,98;0;;;
0:04:55;0:59:30;400;400;22;23;23;22;0,11;4;0;5,86;0,97;;10;33,98;0;;;
0:04:56;0:59:31;400;400;22;23;23;22;0,11;4;0;5,86;1;;10;33,98;0;;;
0:04:57;0:59:32;400;400;22;23;23;22;0,11;4;0;5,86;1,01;;10;33,98;0;;;
0:04:58;0:59:33;400;400;21;23;23;22;0,11;4;0,01;5,84;1,02;;10;33,98;0;;;
0:04:59;0:59:34;400;400;21;23;23;22;0,11;4;0,01;5,84;1,02;;10;33,98;0;;;
0:05:00;0:59:35;400;400;22;23;23;22;0,11;4;0,01;5,83;1,03;;10;33,98;0;;;
0:05:01;0:59:36;400;400;22;23;23;22;0,11;4;0,01;5,81;1,04;;10;33,98;0;;;
0:05:02;0:59:37;400;400;22;23;23;22;0,11;4;0,01;5,84;1,05;;10;33,98;0;;;
0:05:03;0:59:38;400;400;22;23;23;22;0,12;4;0,01;5,84;1,05;;10;33,98;0;;;
0:05:04;0:59:39;400;400;21;23;23;22;0,12;4;0,01;5,81;1,07;;10;33,98;0;;;
0:05:05;0:59:40;400;400;21;23;23;22;0,12;4;0;5,84;1,07;;10;33,98;0;;;
0:05:06;0:59:41;400;400;21;22;23;22;0,12;4;0;5,78;1,08;;10;33,98;0;;;
0:05:07;0:59:42;400;400;21;22;23;22;0,12;4;0;5,78;1,08;;10;33,98;0;;;
0:05:08;0:59:43;400;400;22;22;23;21;0,12;4;0;5,8;1,1;;10;33,98;0;;;
0:05:09;0:59:44;400;400;22;23;23;21;0,12;4;-0,01;5,81;1,11;;10;33,98;0;;;
0:05:10;0:59:45;400;400;22;23;23;21;0,12;4;-0,01;5,81;1,12;;10;33,98;0;;;
0:05:11;0:59:46;400;400;22;23;23;21;0,12;4;-0,01;5,84;1,12;;10;33,98;0;;;
0:05:12;0:59:47;400;400;22;23;23;21;0,12;4;0,01;5,81;1,13;;10;33,98;0;;;
0:05:13;0:59:48;400;400;22;23;23;21;0,12;4;0,01;5,81;1,13;;10;33,98;0;;;
0:05:14;0:59:49;400;400;23;23;23;21;0,13;4;0,01;5,79;1,14;;10;33,98;0;;;
0:05:15;0:59:50;400;400;23;23;23;21;0,13;4;0,01;5,79;1,14;;10;33,98;0;;;
0:05:16;0:59:51;400;400;23;23;23;21;0,13;4;0,01;5,81;1,15;;10;33,98;0;;;
0:05:17;0:59:52;412;400;23;23;23;21;0,13;4;0,01;5,78;1,15;;10;33,98;0;;;
0:05:18;0:59:53;412;400;23;23;23;21;0,13;4;0,01;5,78;1,15;;10;33,98;0;;;
0:05:19;0:59:54;426;400;24;23;23;21;0,13;4;0,01;5,78;1,16;;10;33,98;0;;;
0:05:20;0:59:55;440;400;24;24;23;21;0,13;4;0,01;5,81;1,17;;10;33,98;0;;;
0:05:21;0:59:56;440;400;24;24;23;22;0,13;4;0,01;5,84;1,17;;10;33,99;0,01;;;
0:05:22;0:59:57;454;400;25;24;24;22;0,13;4;0,34;5,82;0,61;;10;34;0,02;;;
0:05:23;0:59:58;459;400;25;24;23;21;0,13;4;0,34;6,05;1,05;;10;34,04;0,06;;;
0:05:24;0:59:59;463;400;25;24;24;22;0,13;4;0,34;4,05;0,48;;10;34,06;0,08;;;
0:05:25;1:00:00;463;400;25;24;24;21;0,14;4;1,29;4,05;0,48;;10;34,07;0,09;;;
0:05:26;1:00:01;465;400;26;24;24;21;0,14;4;1,29;4,56;0,7;;10;34,09;0,11;;;
0:05:27;1:00:02;467;400;27;25;24;22;0,14;4;1,29;4,69;0,73;;10;34,11;0,13;;;
0:05:28;1:00:03;467;400;27;25;24;22;0,14;4;1,29;4,69;0,73;;10;34,13;0,15;;;
0:05:29;1:00:04;470;400;27;25;25;22;0,14;4;1,19;4,87;0,82;;10;34,16;0,18;;;
0:05:30;1:00:05;474;400;28;25;25;22;0,14;4;1,19;5,02;0,85;;10;34,18;0,2;;;
0:05:31;1:00:06;474;400;29;26;25;22;0,14;4;1,19;5,02;0,84;;10;34,19;0,21;;;
0:05:32;1:00:07;479;400;29;26;24;22;0,14;4;1,04;5,01;0,87;;10;34,2;0,22;;;
0:05:33;1:00:08;486;400;29;26;25;22;0,14;4;1,04;5,01;0,87;;10;34,21;0,23;;;
0:05:34;1:00:09;486;400;30;27;25;22;0,14;4;1,04;5,06;0,91;;10;34,21;0,23;;;
0:05:35;1:00:10;492;400;30;27;25;22;0,14;4;0,52;5,03;0,84;;10;34,23;0,25;;;
0:05:36;1:00:11;497;400;30;27;25;22;0,14;4;0,52;4,98;0,84;;10;34,24;0,26;;;
0:05:37;1:00:12;503;400;31;27;25;22;0,14;4;0,52;4,99;0,87;;10;34,27;0,29;;;
0:05:38;1:00:13;503;400;32;28;25;22;0,14;4;0,94;5,06;0,88;;10;34,28;0,3;;;
0:05:39;1:00:14;508;400;32;28;26;22;0,14;4;0,94;4,99;0,84;;10;34,29;0,31;;;
0:05:40;1:00:15;508;400;33;29;26;23;0,14;4;0,94;4,92;0,83;;10;34,29;0,31;;;
0:05:41;1:00:16;514;400;33;29;26;23;0,14;4;0,94;4,95;0,84;;10;34,3;0,32;;;
0:05:42;1:00:17;520;400;33;29;26;23;0,14;4;0,45;4,95;0,84;;10;34,31;0,33;;;
0:05:43;1:00:18;520;400;34;29;27;23;0,14;4;0,45;4,93;0,87;;10;34,33;0,35;;;
0:05:44;1:00:19;524;400;34;29;27;23;0,14;4;0,45;5,02;0,87;;10;34,35;0,37;;;
0:05:45;1:00:20;529;400;35;30;27;23;0,14;4;0,96;4,93;0,85;;10;34,36;0,38;;;
0:05:46;1:00:21;534;400;35;30;27;23;0,14;4;0,96;4,9;0,85;;10;34,37;0,39;;;
0:05:47;1:00:22;534;400;35;30;27;23;0,14;4;0,96;5,06;0,89;;10;34,37;0,39;;;
0:05:48;1:00:23;539;400;36;30;27;23;0,14;4;0,96;5;0,87;;10;34,37;0,39;;;
0:05:49;1:00:24;544;400;36;31;28;23;0,15;4;0,31;4,97;0,85;;10;34,39;0,41;;;
0:05:50;1:00:25;544;400;37;31;28;23;0,15;4;0,31;4,97;0,85;;10;34,4;0,42;;;
0:05:51;1:00:26;549;400;37;31;29;23;0,15;4;0,31;5,05;0,9;;10;34,41;0,43;;;
0:05:52;1:00:27;553;400;37;31;29;23;0,15;4;0,79;4,99;0,88;;10;34,42;0,44;;;
0:05:53;1:00:28;553;400;38;31;29;23;0,15;4;0,79;4,99;0,88;;10;34,43;0,45;;;
0:05:54;1:00:29;558;400;38;31;29;22;0,15;4;0,79;4,94;0,87;;10;34,43;0,45;;;
0:05:55;1:00:30;563;400;38;31;29;22;0,15;4;0,33;5,08;0,91;;10;34,44;0,46;;;
0:05:56;1:00:31;563;400;38;32;29;22;0,15;4;0,33;5,08;0,91;;10;34,44;0,46;;;
0:05:57;1:00:32;568;400;39;32;30;23;0,15;4;0,33;5,04;0,88;;10;34,45;0,47;;;
0:05:58;1:00:33;573;400;39;32;30;23;0,15;4;0,33;5;0,88;;10;34,46;0,48;;;
0:05:59;1:00:34;578;400;40;33;30;23;0,15;4;0,62;5,04;0,91;;10;34,48;0,5;;;
0:06:00;1:00:35;578;400;40;32;30;22;0,15;4;0,62;5,07;0,89;;10;34,49;0,51;;;
0:06:01;1:00:36;582;400;40;32;30;22;0,15;4;0,62;4,99;0,89;;10;34,49;0,51;;;
0:06:02;1:00:37;587;421;41;33;30;23;0,15;4;0,43;5,01;0,88;;10;34,5;0,52;;;
0:06:03;1:00:38;587;458;42;34;31;23;0,16;4;0,43;5,1;0,92;;10;34,5;0,52;;;
0:06:04;1:00:39;592;516;42;34;31;23;0,16;4;0,43;5,05;0,91;;10;34,5;0,52;;;
0:06:05;1:00:40;597;520;42;34;31;23;0,16;4;0,24;4,99;0,89;;10;34,51;0,53;;;
0:06:06;1:00:41;601;525;43;35;32;23;0,16;4;0,24;5,08;0,94;;10;34,52;0,54;;;
0:06:07;1:00:42;601;542;43;35;32;23;0,16;4;0,24;5,09;0,91;;10;34,53;0,55;;;
0:06:08;1:00:43;606;545;43;35;32;23;0,17;4;0,24;5;0,89;;10;34,55;0,57;;;
0:06:09;1:00:44;606;558;44;35;32;23;0,17;4;0,76;5;0,92;;10;34,56;0,58;;;
0:06:10;1:00:45;611;559;44;35;33;22;0,17;4;0,76;5,09;0,93;;10;34,56;0,58;;;
0:06:11;1:00:46;616;567;44;36;33;22;0,17;4;0,76;5,01;0,91;;10;34,57;0,59;;;
0:06:12;1:00:47;616;570;45;36;33;23;0,17;4;0,34;4,97;0,9;;10;34,57;0,59;;;
0:06:13;1:00:48;620;552;45;36;33;23;0,17;4;0,34;5,11;0,94;;10;34,58;0,6;;;
0:06:14;1:00:49;625;563;45;36;33;23;0,17;4;0,34;5,08;0,92;;10;34,58;0,6;;;
0:06:15;1:00:50;625;583;46;37;34;23;0,18;4;0,34;5,03;0,91;;10;34,59;0,61;;;
0:06:16;1:00:51;630;586;46;37;34;23;0,18;4;0,41;5,07;0,95;;10;34,61;0,63;;;
0:06:17;1:00:52;635;586;46;37;34;23;0,18;4;0,41;5,14;0,95;;10;34,62;0,64;;;
0:06:18;1:00:53;640;586;47;38;34;23;0,18;4;0,41;5,06;0,92;;10;34,63;0,65;;;
0:06:19;1:00:54;640;586;47;38;34;23;0,19;4;0,41;5,06;0,93;;10;34,64;0,66;;;
0:06:20;1:00:55;645;580;47;37;35;23;0,19;4;0,75;5,17;0,96;;10;34,65;0,67;;;
0:06:21;1:00:56;650;583;48;38;34;23;0,19;4;0,75;5,1;0,93;;10;34,66;0,68;;;
0:06:22;1:00:57;650;583;48;38;34;23;0,19;4;0,75;5,1;0,93;;10;34,66;0,68;;;
0:06:23;1:00:58;655;590;48;39;35;23;0,2;4;0,43;5,14;0,97;;10;34,67;0,69;;;
0:06:24;1:00:59;659;593;48;39;36;23;0,2;4;0,43;5,09;0,94;;10;34,68;0,7;;;
0:06:25;1:01:00;659;593;49;39;36;23;0,2;4;0,43;5,09;0,93;;10;34,68;0,7;;;
0:06:26;1:01:01;664;596;49;39;36;23;0,21;4;0,37;5,05;0,95;;10;34,69;0,71;;;
0:06:27;1:01:02;669;599;49;39;36;23;0,21;4;0,37;5,15;0,97;;10;34,7;0,72;;;
0:06:28;1:01:03;669;602;50;40;36;23;0,21;4;0,37;5,15;0,97;;10;34,71;0,73;;;
0:06:29;1:01:04;674;605;50;40;37;23;0,22;4;0,71;5,06;0,95;;10;34,73;0,75;;;
0:06:30;1:01:05;678;611;50;40;37;23;0,22;4;0,71;5,1;0,98;;10;34,75;0,77;;;
0:06:31;1:01:06;678;611;50;40;37;23;0,22;4;0,71;5,1;0,98;;10;34,75;0,77;;;
0:06:32;1:01:07;683;614;51;41;37;23;0,23;4;0,71;5,13;0,97;;10;34,76;0,78;;;
0:06:33;1:01:08;688;617;51;41;38;23;0,23;4;0,84;5,08;0,95;;10;34,78;0,8;;;
0:06:34;1:01:09;688;620;51;41;38;23;0,23;4;0,84;5,13;0,99;;10;34,78;0,8;;;
0:06:35;1:01:10;693;623;52;41;38;23;0,24;4;0,84;5,15;0,98;;10;34,8;0,82;;;
0:06:36;1:01:11;697;626;52;41;39;23;0,24;4;0,57;5,13;0,96;;10;34,81;0,83;;;
0:06:37;1:01:12;702;630;52;42;39;23;0,24;4;0,57;5,08;0,96;;10;34,81;0,83;;;
0:06:38;1:01:13;702;630;52;42;39;23;0,25;4;0,57;5,13;0,99;;10;34,82;0,84;;;
0:06:39;1:01:14;707;633;53;42;39;23;0,25;4;0,57;5,24;1,01;;10;34,82;0,84;;;
0:06:40;1:01:15;712;640;53;42;40;23;0,26;4;0,31;5,14;0,99;;10;34,83;0,85;;;
0:06:41;1:01:16;712;640;53;42;40;23;0,26;4;0,31;5,14;0,99;;10;34,84;0,86;;;
0:06:42;1:01:17;717;643;54;42;40;23;0,26;4;0,31;5,12;1,01;;10;34,86;0,88;;;
0:06:43;1:01:18;717;646;54;43;41;23;0,26;4;0,79;5,12;1,01;;10;34,87;0,89;;;
0:06:44;1:01:19;722;649;54;43;41;23;0,27;4;0,79;5,16;1;;10;34,89;0,91;;;
0:06:45;1:01:20;727;653;54;43;41;23;0,28;4;0,79;5,18;0,99;;10;34,9;0,92;;;
0:06:46;1:01:21;731;656;55;44;41;23;0,28;4;0,79;5,11;0,99;;10;34,91;0,93;;;
0:06:47;1:01:22;731;659;56;44;41;23;0,28;4;0,67;5,12;1,02;;10;34,91;0,93;;;
0:06:48;1:01:23;736;663;56;44;42;23;0,29;4;0,67;5,24;1,02;;10;34,92;0,94;;;
0:06:49;1:01:24;741;665;56;44;42;23;0,29;4;0,67;5,12;0,98;;10;34,92;0,94;;;
0:06:50;1:01:25;741;665;56;45;42;23;0,3;4;0,35;5,07;0,98;;10;34,93;0,95;;;
0:06:51;1:01:26;746;671;57;45;43;23;0,3;4;0,35;5,25;1,03;;10;34,95;0,97;;;
0:06:52;1:01:27;751;664;57;45;43;23;0,3;4;0,35;5,12;0,99;;10;34,95;0,97;;;
0:06:53;1:01:28;751;670;57;45;44;23;0,31;4;0,72;5,12;1;;10;34,97;0,99;;;
0:06:54;1:01:29;756;679;58;46;44;23;0,32;4;0,72;5,22;1,03;;10;35;1,02;;;
0:06:55;1:01:30;761;682;58;46;44;23;0,32;4;0,72;5,17;1;;10;35;1,02;;;
0:06:56;1:01:31;766;685;58;46;44;23;0,32;4;0,91;5,14;1,01;;10;35,02;1,04;;;
0:06:57;1:01:32;766;688;58;46;44;23;0,33;4;0,91;5,23;1,05;;10;35,02;1,04;;;
0:06:58;1:01:33;770;691;59;47;45;23;0,34;4;0,91;5,18;1,02;;10;35,04;1,06;;;
0:06:59;1:01:34;775;694;59;47;46;23;0,34;4;0,91;5,14;1;;10;35,05;1,07;;;
0:07:00;1:01:35;775;697;59;47;46;23;0,34;4;0,57;5,21;1,04;;10;35,05;1,07;;;
0:07:01;1:01:36;780;700;59;47;46;23;0,35;4;0,57;5,21;1,03;;10;35,06;1,08;;;
0:07:02;1:01:37;785;703;60;47;46;23;0,35;4;0,57;5,14;1,01;;10;35,08;1,1;;;
0:07:03;1:01:38;785;707;60;47;46;23;0,35;4;0,51;5,14;1,02;;10;35,08;1,1;;;
0:07:04;1:01:39;790;710;60;47;47;23;0,36;4;0,51;5,24;1,04;;10;35,09;1,11;;;
0:07:05;1:01:40;794;713;61;48;47;23;0,36;4;0,51;5,17;1,03;;10;35,09;1,11;;;
0:07:06;1:01:41;794;716;62;48;47;23;0,36;4;0,51;5,19;1,01;;10;35,09;1,11;;;
0:07:07;1:01:42;799;719;62;48;47;23;0,37;4;0,3;5,27;1,05;;10;35,1;1,12;;;
0:07:08;1:01:43;804;722;62;49;48;23;0,37;4;0,3;5,23;1,05;;10;35,11;1,13;;;
0:07:09;1:01:44;804;725;62;49;48;23;0,37;4;0,3;5,18;1,04;;10;35,12;1,14;;;
0:07:10;1:01:45;808;728;63;49;48;23;0,38;4;0,38;5,23;1,07;;10;35,13;1,15;;;
0:07:11;1:01:46;813;731;63;49;49;23;0,38;4;0,38;5,25;1,06;;10;35,13;1,15;;;
0:07:12;1:01:47;813;735;63;50;49;23;0,38;4;0,38;5,21;1,04;;10;35,14;1,16;;;
0:07:13;1:01:48;818;738;64;50;49;23;0,38;4;0,61;5,21;1,06;;10;35,16;1,18;;;
0:07:14;1:01:49;823;738;64;50;50;23;0,38;4;0,61;5,27;1,08;;10;35,17;1,19;;;
0:07:15;1:01:50;828;744;64;50;50;23;0,38;4;0,61;5,23;1,05;;10;35,18;1,2;;;
0:07:16;1:01:51;828;747;64;50;51;23;0,38;4;0,73;5,2;1,04;;10;35,2;1,22;;;
0:07:17;1:01:52;833;747;64;50;51;23;0,38;4;0,73;5,28;1,09;;10;35,2;1,22;;;
0:07:18;1:01:53;837;755;65;51;51;23;0,38;4;0,73;5,26;1,07;;10;35,21;1,23;;;
0:07:19;1:01:54;842;758;65;51;52;23;0,38;4;0,73;5,23;1,06;;10;35,22;1,24;;;
0:07:20;1:01:55;842;758;65;51;52;23;0,38;4;0,58;5,23;1,06;;10;35,23;1,25;;;
0:07:21;1:01:56;847;761;65;51;52;23;0,38;4;0,58;5,21;1,1;;10;35,24;1,26;;;
0:07:22;1:01:57;847;765;65;52;52;23;0,38;4;0,58;5,29;1,1;;10;35,24;1,26;;;
0:07:23;1:01:58;852;769;65;52;53;23;0,38;4;0,42;5,27;1,09;;10;35,25;1,27;;;
0:07:24;1:01:59;857;772;66;52;53;23;0,38;4;0,42;5,19;1,08;;10;35,26;1,28;;;
0:07:25;1:02:00;857;776;66;52;53;23;0,38;4;0,42;5,23;1,08;;10;35,26;1,28;;;
0:07:26;1:02:01;863;778;66;52;54;23;0,37;4;0,42;5,28;1,08;;10;35,27;1,29;;;
0:07:27;1:02:02;867;784;67;53;54;23;0,37;4;0,38;5,3;1,1;;10;35,28;1,3;;;
0:07:28;1:02:03;867;784;67;53;54;23;0,37;4;0,38;5,3;1,1;;10;35,28;1,3;;;
0:07:29;1:02:04;872;787;67;53;54;23;0,37;4;0,38;5,24;1,06;;10;35,29;1,31;;;
0:07:30;1:02:05;877;793;67;53;55;23;0,37;4;0,47;5,33;1,12;;10;35,3;1,32;;;
0:07:31;1:02:06;877;793;68;53;54;23;0,37;4;0,47;5,33;1,12;;10;35,31;1,33;;;
0:07:32;1:02:07;882;797;68;54;54;23;0,37;4;0,47;5,22;1,07;;10;35,32;1,34;;;
0:07:33;1:02:08;887;803;69;54;55;23;0,36;4;0,63;5,22;1,08;;10;35,34;1,36;;;
0:07:34;1:02:09;891;803;69;54;56;23;0,36;4;0,63;5,22;1,08;;10;35,35;1,37;;;
0:07:35;1:02:10;891;808;68;54;56;23;0,36;4;0,63;5,26;1,07;;10;35,37;1,39;;;
0:07:36;1:02:11;896;808;68;54;56;23;0,36;4;0,63;5,26;1,07;;10;35,37;1,39;;;
0:07:37;1:02:12;900;812;69;55;56;23;0,36;4;0,88;5,26;1,08;;10;35,39;1,41;;;
0:07:38;1:02:13;905;818;69;55;56;23;0,36;4;0,88;5,34;1,1;;10;35,41;1,43;;;
0:07:39;1:02:14;905;818;69;55;56;23;0,36;4;0,88;5,34;1,1;;10;35,42;1,44;;;
0:07:40;1:02:15;910;821;69;55;57;23;0,35;4;0,95;5,24;1,09;;10;35,44;1,46;;;
0:07:41;1:02:16;915;824;70;56;57;23;0,35;4;0,95;5,3;1,11;;10;35,46;1,48;;;
0:07:42;1:02:17;915;828;70;56;57;23;0,35;4;0,95;5,3;1,11;;10;35,47;1,49;;;
0:07:43;1:02:18;920;831;70;56;57;23;0,35;4;0,95;5,25;1,09;;10;35,49;1,51;;;
0:07:44;1:02:19;924;834;70;56;57;23;0,35;4;0,95;5,3;1,14;;10;35,51;1,53;;;
0:07:45;1:02:20;924;837;71;56;57;23;0,35;4;0,95;5,4;1,14;;10;35,52;1,54;;;
0:07:46;1:02:21;929;840;71;56;58;23;0,35;4;0,95;5,31;1,11;;10;35,54;1,56;;;
0:07:47;1:02:22;934;843;71;57;58;23;0,35;4;1,06;5,31;1,14;;10;35,56;1,58;;;
0:07:48;1:02:23;934;846;71;57;58;23;0,35;4;1,06;5,34;1,14;;10;35,57;1,59;;;
0:07:49;1:02:24;939;849;72;56;59;23;0,34;4;1,06;5,35;1,12;;10;35,59;1,61;;;
0:07:50;1:02:25;943;853;72;57;59;23;0,34;4;1,04;5,26;1,11;;10;35,6;1,62;;;
0:07:51;1:02:26;943;856;72;57;59;23;0,34;4;1,04;5,28;1,13;;10;35,63;1,65;;;
0:07:52;1:02:27;948;859;72;57;59;23;0,34;4;1,04;5,38;1,16;;10;35,65;1,67;;;
0:07:53;1:02:28;953;862;72;58;60;23;0,34;4;1,04;5,32;1,13;;10;35,67;1,69;;;
0:07:54;1:02:29;953;865;72;58;60;23;0,34;4;1,24;5,32;1,12;;10;35,69;1,71;;;
0:07:55;1:02:30;957;868;73;58;60;23;0,34;4;1,24;5,42;1,17;;10;35,72;1,74;;;
0:07:56;1:02:31;962;871;73;58;61;23;0,34;4;1,24;5,42;1,16;;10;35,73;1,75;;;
0:07:57;1:02:32;967;874;73;58;61;23;0,34;4;1,33;5,31;1,13;;10;35,77;1,79;;;
0:07:58;1:02:33;967;877;73;58;61;23;0,34;4;1,33;5,41;1,18;;10;35,79;1,81;;;
0:07:59;1:02:34;972;880;73;58;61;23;0,34;4;1,33;5,42;1,17;;10;35,81;1,83;;;
0:08:00;1:02:35;978;883;74;59;61;23;0,34;4;1,47;5,34;1,14;;10;35,84;1,86;;;
0:08:01;1:02:36;978;883;74;59;61;23;0,34;4;1,47;5,36;1,19;;10;35,86;1,88;;;
0:08:02;1:02:37;983;890;74;59;62;23;0,34;4;1,47;5,39;1,17;;10;35,89;1,91;;;
0:08:03;1:02:38;988;893;74;59;62;23;0,34;4;1,76;5,33;1,13;;10;35,93;1,95;;;
0:08:04;1:02:39;988;896;74;59;62;24;0,34;4;1,76;5,28;1,13;;10;35,95;1,97;;;
0:08:05;1:02:40;993;899;75;59;63;24;0,34;4;1,76;5,38;1,16;;10;35,99;2,01;;;
0:08:06;1:02:41;998;902;75;60;63;23;0,34;4;1,76;5,31;1,14;;10;36,03;2,05;;;
0:08:07;1:02:42;998;904;75;60;63;23;0,34;4;1,95;5,28;1,13;;10;36,05;2,07;;;
0:08:08;1:02:43;1002;907;75;60;63;23;0,34;4;1,95;5,43;1,17;;10;36,09;2,11;;;
0:08:09;1:02:44;1007;910;75;60;64;23;0,34;4;1,95;5,34;1,16;;10;36,14;2,16;;;
0:08:10;1:02:45;1007;910;75;60;64;23;0,34;4;2,22;5,29;1,14;;10;36,16;2,18;;;
0:08:11;1:02:46;1012;913;76;60;64;23;0,35;4;2,22;5,3;1,14;;10;36,21;2,23;;;
0:08:12;1:02:47;1016;918;76;61;64;23;0,35;4;2,22;5,38;1,19;;10;36,25;2,27;;;
0:08:13;1:02:48;1016;918;76;61;64;23;0,35;4;2,22;5,38;1,17;;10;36,28;2,3;;;
0:08:14;1:02:49;1021;923;76;61;64;23;0,35;4;2,31;5,34;1,16;;10;36,34;2,36;;;
0:08:15;1:02:50;1025;923;76;61;64;23;0,35;4;2,31;5,34;1,16;;10;36,36;2,38;;;
0:08:16;1:02:51;1030;926;76;62;65;24;0,35;4;2,31;5,38;1,19;;10;36,42;2,44;;;
0:08:17;1:02:52;1030;931;77;62;66;24;0,36;4;2,71;5,4;1,17;;10;36,47;2,49;;;
0:08:18;1:02:53;1035;931;77;62;66;24;0,36;4;2,71;5,4;1,17;;10;36,5;2,52;;;
0:08:19;1:02:54;1040;933;77;62;65;23;0,37;4;2,71;5,46;1,23;;10;36,56;2,58;;;
0:08:20;1:02:55;1044;937;77;62;66;24;0,37;4;2,7;5,38;1,19;;10;36,61;2,63;;;
0:08:21;1:02:56;1044;937;77;62;66;24;0,37;4;2,7;5,38;1,2;;10;36,63;2,65;;;
0:08:22;1:02:57;1050;940;77;63;67;23;0,38;4;2,7;5,46;1,23;;10;36,69;2,71;;;
0:08:23;1:02:58;1054;944;77;63;67;24;0,38;4;2,69;5,42;1,2;;10;36,74;2,76;;;
0:08:24;1:02:59;1054;944;77;63;67;24;0,38;4;2,69;5,42;1,2;;10;36,77;2,79;;;
0:08:25;1:03:00;1059;947;78;63;67;24;0,38;4;2,69;5,52;1,25;;10;36,83;2,85;;;
0:08:26;1:03:01;1059;949;78;63;67;23;0,38;4;2,69;5,52;1,25;;10;36,85;2,87;;;
0:08:27;1:03:02;1064;952;78;63;68;24;0,39;4;2,81;5,51;1,25;;10;36,92;2,94;;;
0:08:28;1:03:03;1069;954;78;63;68;23;0,39;4;2,81;5,42;1,22;;10;36,98;3;;;
0:08:29;1:03:04;1069;956;78;63;69;23;0,39;4;2,81;5,39;1,2;;10;37,02;3,04;;;
0:08:30;1:03:05;1074;958;79;64;69;23;0,4;4;3,26;5,49;1,25;;10;37,09;3,11;;;
0:08:31;1:03:06;1079;960;79;64;68;24;0,4;4;3,26;5,43;1,22;;10;37,16;3,18;;;
0:08:32;1:03:07;1083;962;79;64;69;24;0,4;4;3,26;5,4;1,21;;10;37,2;3,22;;;
0:08:33;1:03:08;1083;964;79;64;70;24;0,41;4;3,26;5,45;1,23;;10;37,27;3,29;;;
0:08:34;1:03:09;1088;966;79;64;70;24;0,41;4;3,55;5,5;1,24;;10;37,34;3,36;;;
0:08:35;1:03:10;1093;968;79;64;70;24;0,41;4;3,55;5,46;1,24;;10;37,38;3,4;;;
0:08:36;1:03:11;1093;970;80;65;70;24;0,41;4;3,55;5,56;1,3;;10;37,45;3,47;;;
0:08:37;1:03:12;1098;972;80;65;70;24;0,42;4;3,64;5,53;1,28;;10;37,52;3,54;;;
0:08:38;1:03:13;1103;974;80;65;71;24;0,42;4;3,64;5,46;1,24;;10;37,55;3,57;;;
0:08:39;1:03:14;1103;977;80;65;71;24;0,42;4;3,64;5,44;1,24;;10;37,61;3,63;;;
0:08:40;1:03:15;1108;977;80;65;71;24;0,42;4;3,64;5,49;1,28;;10;37,65;3,67;;;
0:08:41;1:03:16;1113;1035;80;65;72;24;0,42;4;3,05;5,52;1,27;;10;37,7;3,72;;;
0:08:42;1:03:17;1118;1029;80;66;72;24;0,42;4;3,05;5,5;1,24;;10;37,76;3,78;;;
0:08:43;1:03:18;1118;1024;80;66;72;24;0,42;4;3,05;5,44;1,25;;10;37,79;3,81;;;
0:08:44;1:03:19;1123;1028;81;66;72;24;0,42;4;2,85;5,5;1,27;;10;37,85;3,87;;;
0:08:45;1:03:20;1128;1030;81;66;73;24;0,42;4;2,85;5,41;1,24;;10;37,91;3,93;;;
0:08:46;1:03:21;1128;1034;81;66;73;24;0,42;4;2,85;5,43;1,24;;10;37,93;3,95;;;
0:08:47;1:03:22;1133;1037;81;66;73;24;0,42;4;2,8;5,49;1,27;;10;37,99;4,01;;;
0:08:48;1:03:23;1138;1041;82;67;74;24;0,42;4;2,8;5,42;1,24;;10;38,04;4,06;;;
0:08:49;1:03:24;1138;1044;82;67;74;24;0,42;4;2,8;5,4;1,24;;10;38,08;4,1;;;
0:08:50;1:03:25;1142;1048;82;67;74;24;0,42;4;2,8;5,48;1,29;;10;38,13;4,15;;;
0:08:51;1:03:26;1142;1048;82;67;74;24;0,42;4;2,84;5,44;1,26;;10;38,16;4,18;;;
0:08:52;1:03:27;1147;1054;82;67;74;24;0,42;4;2,84;5,4;1,25;;10;38,22;4,24;;;
0:08:53;1:03:28;1151;1057;82;67;75;24;0,42;4;2,84;5,46;1,29;;10;38,28;4,3;;;
0:08:54;1:03:29;1156;1057;82;67;75;24;0,42;4;2,85;5,46;1,28;;10;38,3;4,32;;;
0:08:55;1:03:30;1156;1064;83;68;75;24;0,42;4;2,85;5,44;1,26;;10;38,37;4,39;;;
0:08:56;1:03:31;1161;1067;83;68;75;24;0,42;4;2,85;5,49;1,29;;10;38,42;4,44;;;
0:08:57;1:03:32;1165;1071;83;68;76;24;0,42;4;2,93;5,53;1,3;;10;38,46;4,48;;;
0:08:58;1:03:33;1170;1073;83;68;76;23;0,42;4;2,93;5,49;1,28;;10;38,51;4,53;;;
0:08:59;1:03:34;1170;1077;83;68;76;24;0,42;4;2,93;5,48;1,29;;10;38,57;4,59;;;
0:09:00;1:03:35;1175;1080;83;68;76;24;0,41;4;2,93;5,58;1,34;;10;38,6;4,62;;;
0:09:01;1:03:36;1179;1083;84;69;77;24;0,41;4;2,82;5,5;1,31;;10;38,66;4,68;;;
0:09:02;1:03:37;1184;1086;84;69;77;24;0,41;4;2,82;5,49;1,3;;10;38,72;4,74;;;
0:09:03;1:03:38;1184;1090;84;69;77;24;0,41;4;2,82;5,59;1,35;;10;38,74;4,76;;;
0:09:04;1:03:39;1189;1093;84;69;78;24;0,41;4;2,8;5,55;1,33;;10;38,79;4,81;;;
0:09:05;1:03:40;1189;1093;84;69;78;24;0,41;4;2,8;5,55;1,33;;10;38,82;4,84;;;
0:09:06;1:03:41;1194;1097;84;69;78;24;0,41;4;2,8;5,52;1,3;;10;38,86;4,88;;;
0:09:07;1:03:42;1199;1100;85;70;78;24;0,4;4;2,32;5,49;1,34;;10;38,91;4,93;;;
0:09:08;1:03:43;1199;1104;85;70;78;24;0,4;4;2,32;5,53;1,34;;10;38,93;4,95;;;
0:09:09;1:03:44;1204;1107;85;70;79;24;0,4;4;2,32;5,58;1,34;;10;38,99;5,01;;;
0:09:10;1:03:45;1209;1110;85;70;79;24;0,4;4;2,32;5,57;1,33;;10;39,04;5,06;;;
0:09:11;1:03:46;1209;1113;86;70;79;24;0,4;4;2,68;5,54;1,33;;10;39,08;5,1;;;
0:09:12;1:03:47;1214;1117;86;70;79;24;0,4;4;2,68;5,63;1,35;;10;39,13;5,15;;;
0:09:13;1:03:48;1219;1120;86;71;80;24;0,39;4;2,68;5,53;1,35;;10;39,19;5,21;;;
0:09:14;1:03:49;1219;1124;86;71;80;24;0,39;4;2,82;5,53;1,35;;10;39,22;5,24;;;
0:09:15;1:03:50;1223;1127;86;71;80;24;0,39;4;2,82;5,63;1,37;;10;39,27;5,29;;;
0:09:16;1:03:51;1228;1130;86;71;80;24;0,39;4;2,82;5,59;1,35;;10;39,3;5,32;;;
